Repository: RiverYanggg/SteelDig_datasbase

# SteelDig 企业级材料知识库

以 68 篇 Fe–Mn–Al–C 系低密度钢文献为语料，按《数据库建立》的总体架构落地：
**资产湖（不可变）→ PostgreSQL 事实层 → 检索层 → 消费层 API**。

当前状态：**已建成并完成全量入库**，68 篇 / 638 样品 / 1,508 条性能量 / 68,944 条溯源记录，
95 项测试（完整性 + API + 界面 + 校订 + 成分检索）全部通过，`error` 级质量问题为 0。

```
database/
├── 01_raw/mineru_source/     # 资产 A：MinerU 解析，68 篇（PDF + 图 + content_list）
├── 02_extraction/            # 资产 B：LLM 提取，68 篇（preprocess/output/timing）
├── 03_manifests/             # 资产清单、论文主索引、run 归属映射
├── 04_reports/               # 质检与覆盖率报告（自动生成）
├── 05_lake/                  # ★ 资产湖：内容寻址、不可变（sha256 命名）
├── 06_db/                    # ★ 数据库工程：迁移 / ETL / API / 测试 / 编排
├── 07_docs/                  # ★ 架构、数据字典、ER、运维、查询手册

File: 02_extraction/10.1016_j.actamat.2025.120962/output/sample/sample_pure-fe__fe-grain-boundary.json
{
  "samples": [
    {
      "sample_id": "sample_pure-fe__fe-grain-boundary",
      "paper_id": "10.1016_j.actamat.2025.120962",
      "alloy_id": "alloy_pure-fe",
      "process_id": "proc_fe-grain-boundary",
      "sample_label": "PI-1",
      "aliases": [
        "PI-2",
        "pure iron (PI-1/2)"
      ]
    }
  ],
  "processing_steps": [
    {
      "source": {
        "reason": "纯铁 PI-1/PI-2 的具体热处理/腐蚀工艺未报告，仅由浸蚀晶界描述推断金相浸蚀步骤。",
        "block_id": [
          "figure_007",
          "b0082"
        ]
      },
      "processing_step_id": "step_etching",
      "sequence": {
        "value": "1",
        "source": {
          "reason": "论文仅提及浸蚀这一制备环节，作为顺序1。",
          "block_id": [
            "figure_007"
          ]
        }
      },
      "type": {
        "value": "metallographic preparation",
        "source": {
          "reason": "浸蚀属于金相制备环节，用于显现晶界。",
          "block_id": [
            "figure_007",
            "b0082"
          ]
        }
      },
      "method": {
        "value": "etching",
        "source": {
          "reason": "figure_007 描述 PI-1 具有 thin dark etched boundaries（浸蚀晶界）；b0082 提及制备过程中的 uneven or incomplete etching。",
          "block_id": [
            "figure_007",
            "b0082"
          ]
        }
      },
      "temperature": null,
      "temperature_unit": null,
      "duration": null,
      "atmosphere": null,
      "cooling_medium": null,
      "heating_or_cooling_rate": null,
      "reduction_ratio": null,
      "processing_steps_notes": {
        "value": "仅报告样品经浸蚀以显现晶界（figure_007：thin dark etched boundaries；b0082：uneven or incomplete etching during the preparation process）；具体浸蚀剂、温度、时间等均未报告。",
        "source": {
          "reason": "论文未给出纯铁具体热处理/腐蚀工艺参数，仅提及浸蚀现象。",
          "block_id": [
            "figure_007",
            "b0082"
          ]
        }
      }
    }
  ],
  "structures": [
    {
      "source": {
        "reason": "PI-1 结构整体：figure_001 多晶单相铁素体；b0027/figure_002 多晶晶界特征。",
        "block_id": [
          "figure_001",
          "b0027",
          "figure_002"
        ]
      },
      "structure_id": "structure_pi1",
      "overall_structure": {
        "value": "多晶单相纯铁（铁素体），等轴晶粒，晶界清晰；晶粒紧密排列，晶界分隔晶粒且无空隙，图像无背景（仅晶粒与晶界两类）。",
        "source": {
          "reason": "figure_001 将 PI-1 归为 polycrystalline & single phase 的 pure iron (ferrite)、等轴晶粒且晶界清晰；b0027 说明多晶图像由晶界分隔紧密排列的晶粒、无空隙、无背景；figure_002 以纯铁为例展示多晶组织。",
          "block_id": [
            "figure_001",
            "b0027",
            "figure_002"
          ]
        }
      },
      "number_of_phases": {
        "value": 1,
        "source": {
          "reason": "figure_001 将 PI-1 归为 single phase（铁素体）。",
          "block_id": [
            "figure_001"
          ]
        }
      },
      "microstructure_counts": null,
      "microstructure_list": [
        {
          "source": {
            "reason": "PI-1 显微组织：figure_001 铁素体等轴晶粒、清晰晶界；figure_007 浸蚀晶界与小黑色颗粒；b0027/figure_002 多晶晶界无空隙无背景。",
            "block_id": [
              "figure_001",
              "figure_007",
              "b0027",
              "figure_002"
            ]
          },
          "microstructure_id": "microstructure_pi1",
          "region": {
            "value": "光学显微视场（整体）",
            "source": {
              "reason": "PI-1 为 OM 图像，描述整个视场。",
              "block_id": [
                "b0024"
              ]
            }
          },
          "related_sequence": {
            "value": "1",
            "source": {
              "reason": "对应浸蚀金相制备步骤（sequence 1）。",
              "block_id": [
                "figure_007"
              ]
            }
          },
          "phases_present": [
            {
              "source": {
                "reason": "PI-1 的铁素体相描述来自 figure_001。",
                "block_id": [
                  "figure_001"
                ]
              },
              "phase_name": {
                "value": "ferrite",
                "source": {
                  "reason": "figure_001 将 PI-1 标注为 pure iron (ferrite)。",
                  "block_id": [
                    "figure_001"
                  ]
                }
              },
              "crystal_structure": null,
              "volume_fraction": null,
              "morphology": {
                "value": "等轴晶粒 (equiaxed grains)，晶界清晰 (clear grain boundaries)",
                "source": {
                  "reason": "figure_001 描述 PI-1 具有 equiaxed grains and clear grain boundaries。",
                  "block_id": [
                    "figure_001"
                  ]
                }
              },
              "grain_size": null,
              "texture": null
            }
          ],
          "defects": [
            {
              "source": {
                "reason": "figure_007 描述 PI-1 具有散落的小黑色颗粒（杂质）；b0038 说明去除 outlier small regions 以消除 impurities 影响。",
                "block_id": [
                  "figure_007",
                  "b0038"
                ]
              },
              "type": {
                "value": "impurities (small black particles)",
                "source": {
                  "reason": "figure_007 描述 PI-1 存在 scattered small black particles；b0038 提及图像中 impurities。",
                  "block_id": [
                    "figure_007",
                    "b0038"
                  ]
                }
              },
              "porosity": null,
              "inclusions": [
                "散落的小黑色颗粒（small black particles）"
              ],
              "dislocation_density": null,
              "lattice_distortion": null
            }
          ],
          "grain_structure": {
            "source": {
              "reason": "PI-1 为等轴晶粒（figure_001），但平均晶粒尺寸、尺寸分布与织构均未报告。",
              "block_id": [
                "figure_001"
              ]
            },
            "average_grain_size": null,
            "grain_size_distribution": null,
            "texture": null
          },
          "precipitates": []
        }
      ]
    },
    {
      "source": {
        "reason": "PI-2 结构整体：figure_001 与 figure_007 的外观描述，b0036 表1 的 boundary 分类。",
        "block_id": [
          "figure_001",
          "figure_007",
          "b0036"
        ]
      },
      "structure_id": "structure_pi2",
      "overall_structure": {
        "value": "多晶纯铁，识别目标为晶界；图像光照不均，呈斑驳双色对比（mottled two-tone contrast）；figure_007 显示蓝/黄色调晶粒（偏振光外观）。",
        "source": {
          "reason": "figure_001 描述 PI-2 为 mottled two-tone contrast 且 uneven illumination；figure_007 描述 PI-2 为 blue/yellow tinted grains (polarised-light look)；b0036 将 PI-2 归为 boundary 类型。",
          "block_id": [
            "figure_001",
            "figure_007",
            "b0036"
          ]
        }
      },
      "number_of_phases": null,
      "microstructure_counts": null,
      "microstructure_list": [
        {
          "source": {
            "reason": "PI-2 显微组织：figure_001 斑驳双色/光照不均；figure_007 蓝黄色调晶粒；b0036 表1 boundary 类型。",
            "block_id": [
              "figure_001",
              "figure_007",
              "b0036"
            ]
          },
          "microstructure_id": "microstructure_pi2",
          "region": {
            "value": "光学显微视场（整体）",
            "source": {
              "reason": "PI-2 为 OM 图像。",
              "block_id": [
                "b0024"
              ]
            }
          },
          "related_sequence": {
            "value": "1",
            "source": {
              "reason": "对应浸蚀金相制备步骤（sequence 1）。",
              "block_id": [
                "figure_007",
                "b0082"
              ]
            }
          },
          "phases_present": [
            {
              "source": {
                "reason": "PI-2 纯铁相的外观描述。",
                "block_id": [
                  "b0036",
                  "figure_001",
                  "figure_007"
                ]
              },
              "phase_name": {
                "value": "pure iron",
                "source": {
                  "reason": "b0036 表1 将 PI-2 材料标为 pure iron。",
                  "block_id": [
                    "b0036"
                  ]
                }
              },
              "crystal_structure": null,
              "volume_fraction": null,
              "morphology": {
                "value": "晶粒紧密排列，晶界不规则；图像光照不均、斑驳双色对比；figure_007 呈蓝/黄色调晶粒（偏振光外观）。",
                "source": {
                  "reason": "figure_001 描述 PI-2 mottled two-tone contrast/uneven illumination；figure_007 描述 blue/yellow tinted grains。",
                  "block_id": [
                    "figure_001",
                    "figure_007"
                  ]
                }
              },
              "grain_size": null,
              "texture": null
            }
          ],
          "defects": [],
          "grain_structure": {
            "source": {
              "reason": "PI-2 未报告平均晶粒尺寸、尺寸分布与织构。",
              "block_id": [
                "figure_001"
              ]
            },
            "average_grain_size": null,
            "grain_size_distribution": null,
            "texture": null
          },
          "precipitates": []
        }
      ]
    }
  ],
  "interfaces": [
    {
      "source": {
        "reason": "纯铁 PI-1/PI-2 的晶界界面特征来自 b0027、figure_002。",
        "block_id": [
          "b0027",
          "figure_002"
        ]
      },
      "interface_set_id": "interface_set_pi_gb",
      "phase_interfaces": [
        {
          "source": {
            "reason": "PI-1 为单相铁素体，晶界为同相晶界（grain boundary）。",
            "block_id": [
              "figure_001",
              "b0027"
            ]
          },
          "interface_id": "interface_gb_pi1",
          "microstructure_id": "microstructure_pi1",
          "phase_1_name": {
            "value": "ferrite",
            "source": {
              "reason": "PI-1 为铁素体晶粒。",
              "block_id": [
                "figure_001"
              ]
            }
          },
          "phase_2_name": {
            "value": "ferrite",
            "source": {
              "reason": "同相铁素体晶粒之间的晶界。",
              "block_id": [
                "figure_001",
                "b0027"
              ]
            }
          },
          "coherence": null
        },
        {
          "source": {
            "reason": "PI-2 为纯铁多晶晶界（boundary 类型）。",
            "block_id": [
              "b0036",
              "b0027"
            ]
          },
          "interface_id": "interface_gb_pi2",
          "microstructure_id": "microstructure_pi2",
          "phase_1_name": {
            "value": "pure iron",
            "source": {
              "reason": "PI-2 材料为 pure iron。",
              "block_id": [
                "b0036"
              ]
            }
          },
          "phase_2_name": {
            "value": "pure iron",
            "source": {
              "reason": "同相纯铁晶粒之间的晶界。",
              "block_id": [
                "b0036",
                "b0027"
              ]
            }
          },
          "coherence": null
        }
      ],
      "defect_interactions": [],
      "slip_behavior": null,
      "phase_evolution": null,
      "interface_notes": {
        "value": "多晶图像中晶界分隔紧密排列的晶粒，晶粒与晶界之间无空隙，图像无背景（仅晶粒与晶界两类）；识别目标为晶界。",
        "source": {
          "reason": "b0027 与 figure_002 说明多晶晶界特征：no voids between grains and boundaries。",
          "block_id": [
            "b0027",
            "figure_002"
          ]
        }
      }
    }
  ],
  "properties": [],
  "performance": [
    {
      "source": {
        "reason": "PI-1 分割性能对比条目。",
        "block_id": [
          "b0058",
          "b0065"
        ]
      },
      "performance_id": "perf_pi1_segmentation",
      "service_conditions": null,
      "lifetime_prediction": null,
      "comparative_performance": {
        "source": {
          "reason": "PI-1 的 MatSAM 与其他方法分割性能对比来自 b0058 表2 与 b0065。",
          "block_id": [
            "b0058",
            "b0065"
          ]
        },
        "benchmark_alloy_id": null,
        "benchmark_process_id": null,
        "benchmark_sample_id": null,
        "comparison_metric": {
          "value": "ARI（多晶图像主指标）、F1、Recall —— 晶界分割 vs 专家标注",
          "source": {
            "reason": "b0048 说明 ARI 为多晶图像专属指标，F1 与 recall 亦用于评估；b0058 表2 给出 PI-1 的 ARI/F1/Recall。",
            "block_id": [
              "b0048",
              "b0058"
            ]
          }
        },
        "improvement_percentage": {
          "value": "PI-1（59 张测试图像）：MatSAM ARI 0.62 (±2.4%)、F1 0.71 (±1.6%)、Recall 0.71 (±1.5%)；SAM ARI 0.48 (±0.8%)、F1 0.37 (±0.5%)、Recall 0.86 (±1.4%)；Canny ARI 0.52 (±4.1%)、F1 0.64 (±3.0%)、Recall 0.86 (±3.8%)；OTSU ARI 0.50 (±3.8%)、F1 0.67 (±2.9%)、Recall 0.79 (±3.8%)；Watershed ARI 0.44 (±4.7%)、F1 0.56 (±3.2%)、Recall 0.63 (±9.2%)。MatSAM ARI 优于 SAM (0.48) 与次优 Canny (0.52)。",
          "source": {
            "reason": "b0058 表2 完整给出 PI-1 五种方法的 ARI/F1/Recall；b0065 说明 MatSAM ARI 0.62 在 59 张测试图像上优于 SAM 0.48 与 Canny 0.52。",
            "block_id": [
              "b0058",
              "b0065"
            ]
          }
        }
      }
    },
    {
      "source": {
        "reason": "PI-2 分割性能对比条目。",
        "block_id": [
          "b0058",
          "b0066"
        ]
      },
      "performance_id": "perf_pi2_segmentation",
      "service_conditions": null,
      "lifetime_prediction": null,
      "comparative_performance": {
        "source": {
          "reason": "PI-2 的 MatSAM 与其他方法分割性能对比来自 b0058 表2 与 b0066。",
          "block_id": [
            "b0058",
            "b0066"
          ]
        },
        "benchmark_alloy_id": null,
        "benchmark_process_id": null,
        "benchmark_sample_id": null,
        "comparison_metric": {
          "value": "ARI（多晶图像主指标）、F1、Recall —— 晶界分割 vs 专家标注",
          "source": {
            "reason": "b0048 说明 ARI 为多晶图像专属指标；b0058 表2 给出 PI-2 的 ARI/F1/Recall。",
            "block_id": [
              "b0048",
              "b0058"
            ]
          }
        },
        "improvement_percentage": {
          "value": "PI-2（12 张测试图像）：MatSAM ARI 0.75 (±2.0%)、F1 0.82 (±1.7%)、Recall 0.83 (±1.8%)；SAM ARI 0.69 (±3.3%)、F1 0.80 (±1.6%)、Recall 0.81 (±1.3%)；Canny ARI 0.42 (±8.2%)、F1 0.51 (±7.9%)、Recall 0.45 (±9.0%)；OTSU ARI 0.19 (±4.0%)、F1 0.29 (±4.0%)、Recall 0.26 (±5.8%)；Watershed ARI 0.20 (±4.6%)、F1 0.28 (±5.2%)、Recall 0.24 (±6.5%)。MatSAM ARI 优于 SAM (0.69) 与 Canny (0.42)。",
          "source": {
            "reason": "b0058 表2 完整给出 PI-2 五种方法的 ARI/F1/Recall；b0066 说明 MatSAM ARI 0.75 优于 SAM 0.69 与 Canny 0.42。",
            "block_id": [
              "b0058",
              "b0066"
            ]
          }
        }
      }
    }
  ],
  "characterization_methods": [
    {
      "source": {
        "reason": "PI-1 的 OM 表征信息来自 b0024、figure_001、b0036。",
        "block_id": [
          "b0024",
          "figure_001",
          "b0036"
        ]
      },
      "characterization_id": "char_om_pi1",
      "microstructure_id": "microstructure_pi1",
      "technique": {
        "value": "optical microscopy (OM)",
        "source": {
          "reason": "b0024 说明 pure irons (PI-1/2) 图像用 OM 采集。",
          "block_id": [
            "b0024"
          ]
        }
      },
      "instrument_or_setup": null,
      "measurement_conditions": {
        "value": "real size 1024 × 1024 µm；分辨率 1024 × 1024 pixels；59 张测试图像（含人工标注）；评估指标 ARI↑",
        "source": {
          "reason": "figure_001 列出 PI-1 的 real size 1024*1024 µm 与 1024*1024 pix；b0036 表1 给出 1024×1024 分辨率、59 张、ARI↑ 指标。",
          "block_id": [
            "figure_001",
            "b0036"
          ]
        }
      },
      "purpose": {
        "value": "多晶晶界分割评估（grain type，主指标 ARI）",
        "source": {
          "reason": "b0036 表1 将 PI-1 归为 grain 类型并以 ARI 评估。",
          "block_id": [
            "b0036"
          ]
        }
      },
      "key_findings": {
        "value": "MatSAM ARI 0.62 (±2.4%) 优于 SAM 0.48、Canny 0.52（次优）、OTSU 0.50、Watershed 0.44；F1 0.71、Recall 0.71（59 张测试图像）。",
        "source": {
          "reason": "b0065 说明 MatSAM 在 PI-1 上 ARI 0.62（59 张测试图像），优于 SAM 0.48 与次优 Canny 0.52；b0058 表2 给出完整指标。",
          "block_id": [
            "b0065",
            "b0058"
          ]
        }
      }
    },
    {
      "source": {
        "reason": "PI-2 的 OM 表征信息来自 b0024、b0036、figure_001。",
        "block_id": [
          "b0024",
          "b0036",
          "figure_001"
        ]
      },
      "characterization_id": "char_om_pi2",
      "microstructure_id": "microstructure_pi2",
      "technique": {
        "value": "optical microscopy (OM)",
        "source": {
          "reason": "b0024 说明 pure irons (PI-1/2) 图像用 OM 采集。",
          "block_id": [
            "b0024"
          ]
        }
      },
      "instrument_or_setup": null,
      "measurement_conditions": {
        "value": "分辨率 1280 × 960 pixels（表1）；12 张测试图像（含人工标注）；figure_001 卡片则列出 2560 × 1920 pix（两处不一致）",
        "source": {
          "reason": "b0036 表1 给出 PI-2 分辨率 1280×960、12 张；figure_001 列出 2560*1920 pix。",
          "block_id": [
            "b0036",
            "figure_001"
          ]
        }
      },
      "purpose": {
        "value": "晶界分割评估（boundary type）",
        "source": {
          "reason": "b0036 表1 将 PI-2 归为 boundary 类型。",
          "block_id": [
            "b0036"
          ]
        }
      },
      "key_findings": {
        "value": "MatSAM ARI 0.75 (±2.0%) 优于 SAM 0.69、Canny 0.42；OTSU (0.19) 与 Watershed (0.20) 因光照不均严重误识别。",
        "source": {
          "reason": "b0066 说明 PI-2 上 MatSAM ARI 0.75 优于 SAM 0.69 与 Canny 0.42，且 uneven lighting 导致 OTSU/Watershed 致命误识别；b0058 表2 给出数值。",
          "block_id": [
            "b0066",
            "b0058"
          ]
        }
      }
    }
  ],
  "computational_details": [
    {
      "source": {
        "reason": "MatSAM 对纯铁 PI-1/PI-2 晶界分割的计算流程。",
        "block_id": [
          "b0020",
          "b0030",
          "b0038",
          "b0039"
        ]
      },
      "computation_id": "comp_matsam_pi",
      "simulation_method": {
        "value": "training-free microstructure segmentation（MatSAM，基于 SAM 视觉大模型）",
        "source": {
          "reason": "b0020 提出 MatSAM（training-free，基于 SAM）用于多晶/多相显微组织识别。",
          "block_id": [
            "b0020"
          ]
        }
      },
      "software_used": {
        "value": "PyTorch 1.13.1；SAM（预训练）；MatSAM（代码 https://github.com/USTB-AI3DVIP/matsam）；OpenCV（连通域提取）",
        "source": {
          "reason": "b0055 说明在单张 Nvidia RTX3090 24GB GPU 上使用 PyTorch 1.13.1；b0038 使用 OpenCV 库；b0121 给出 MatSAM 代码仓库。",
          "block_id": [
            "b0055",
            "b0038",
            "b0121"
          ]
        }
      },
      "potential_model_or_database": null,
      "boundary_and_initial_conditions": {
        "value": "category='polycrystalline'；ROI 点由 Canny 边缘检测提取晶界；补充 grid 点（与 ROI 点距离 <3 pixels 的点被移除）；多尺度裁剪 1/1、1/4、1/16，默认重叠率 0.5",
        "source": {
          "reason": "b0038 说明多晶用 Canny 提取晶界；b0039 说明 grid 点且 <3 pixels 移除；b0030 说明多尺度裁剪 1/1、1/4、1/16 与 0.5 重叠。",
          "block_id": [
            "b0038",
            "b0039",
            "b0030"
          ]
        }
      },
      "validation_against_experiment": {
        "value": "与人工专家标注对比，用 ARI/F1/Recall 评估（PI-1：59 张；PI-2：12 张）",
        "source": {
          "reason": "b0045 说明对 PI-1/PI-2 提取晶界掩膜并与人工标签比较；b0048 说明用 ARI/F1/Recall 评估。",
          "block_id": [
            "b0045",
            "b0048"
          ]
        }
      },
      "analytical_models": []
    }
  ],
  "unmapped_findings": [
    "PI-2 的分类与分辨率在论文中存在不一致：figure_001 将 PI-2 置于绿色 'Polycrystalline & Multiphase' 行并标注 2560 × 1920 pix；而 b0036 表1 将 PI-2 归为 'boundary' 类型、分辨率 1280 × 960 pixels、12 张图像；b0045 将 PI-2 列为多晶图像（提取 grain boundary masks）。",
    "b0062/figure_004：PI-2 图像光照不均，呈橄榄绿/黄绿色调，OTSU 与 Watershed 方法因此产生致命误识别；figure_007 中 PI-2 为蓝/黄色调晶粒（偏振光外观）的彩色显微图像。",
    "效率（b0093）：使用传统方法预分割并人工校正一张约 300 晶粒的显微图像通常约需 45 min；使用 MatSAM 可将描绘+校正时间缩短至 5 min 以内。figure_009 以 'Pure iron' 晶界显微图像作为四种提取模式的示例输入。",
    "论文未报告纯铁的具体化学成分、热处理/腐蚀工艺参数及任何材料力学/物理性能数值（本文为显微图像分割方法研究，而非材料性能表征）。"
  ]
}

File: 02_extraction/10.1016_j.actamat.2025.120962/output/sample/sample_stainless-steel__ss-grain-boundary.data.json
{
  "samples": [
    {
      "sample_id": "sample_stainless-steel__ss-grain-boundary",
      "paper_id": "10.1016_j.actamat.2025.120962",
      "alloy_id": "alloy_stainless-steel",
      "process_id": "proc_ss-grain-boundary",
      "sample_label": "SS",
      "aliases": [
        "stainless steel (SS)"
      ]
    }
  ],
  "processing_steps": [],
  "structures": [
    {
      "structure_id": "structure_ss",
      "overall_structure": "Polycrystalline single-phase austenitic stainless steel microstructure; equiaxed grains with moderately fine, wavy grain boundaries (boundary-type segmentation target)",
      "number_of_phases": 1,
      "microstructure_counts": null,
      "microstructure_list": [
        {
          "microstructure_id": "micro_ss",
          "region": null,
          "related_sequence": null,
          "phases_present": [
            {
              "phase_name": "austenite",
              "crystal_structure": null,
              "volume_fraction": null,
              "morphology": "equiaxed grains with moderately fine, wavy boundaries",
              "grain_size": null,
              "texture": null
            }
          ],
          "defects": [],
          "grain_structure": {
            "average_grain_size": null,
            "grain_size_distribution": null,
            "texture": null
          },
          "precipitates": []
        }
      ]
    }
  ],
  "interfaces": [
    {
      "interface_set_id": "interface_ss_gb",
      "phase_interfaces": [
        {
          "interface_id": "gb_ss",
          "microstructure_id": "micro_ss",
          "phase_1_name": "austenite",
          "phase_2_name": "austenite",
          "coherence": null
        }
      ],
      "defect_interactions": [],
      "slip_behavior": null,
      "phase_evolution": null,
      "interface_notes": "Polycrystalline images contain grains and their boundaries with no background/voids between grains; grain-boundary masks were extracted from segmented grain regions using a contour-finding approach for evaluation"
    }
  ],
  "properties": [],
  "performance": [
    {
      "performance_id": "perf_ss_segmentation",
      "service_conditions": null,
      "lifetime_prediction": null,
      "comparative_performance": {
        "benchmark_alloy_id": null,
        "benchmark_process_id": null,
        "benchmark_sample_id": null,
        "comparison_metric": "Grain-boundary segmentation metrics on 44 SS test images: ARI, F1, Recall (mean ± relative deviation %)",
        "improvement_percentage": null
      }
    }
  ],
  "characterization_methods": [
    {
      "characterization_id": "char_ss_om",
      "microstructure_id": "micro_ss",
      "technique": "Optical microscopy (OM)",
      "instrument_or_setup": null,
      "measurement_conditions": "field of view 247*247 µm; 1024*1024 pixels; 44 test images",
      "purpose": "Imaging of stainless steel polycrystalline grain boundaries for segmentation evaluation",
      "key_findings": "Polycrystalline single-phase austenite with equiaxed grains; uneven illumination gradient across the field; non-ideal imaging quality with blurry regions, scratches and impurities"
    },
    {
      "characterization_id": "char_ss_segmentation_eval",
      "microstructure_id": "micro_ss",
      "technique": "Image segmentation performance evaluation (ARI, F1, Recall)",
      "instrument_or_setup": "Nvidia RTX3090 24 GB GPU; PyTorch 1.13.1",
      "measurement_conditions": "44 test images, 1024 × 1024 pixels, boundary-type grain segmentation; methods compared: MatSAM, SAM, Canny, OTSU, Watershed",
      "purpose": "Quantitatively compare MatSAM with SAM and rule-based methods for SS grain-boundary segmentation",
      "key_findings": "MatSAM ARI 0.56 (±6.6%), F1 0.65 (±5.0%), Recall 0.59 (±6.0%); MatSAM achieves the best ARI among the compared methods on SS"
    }
  ],
  "computational_details": [],
  "unmapped_findings": [
    "SS (stainless steel) is an in-house, boundary-type microstructure segmentation dataset: optical microscopy (OM), polycrystalline single phase (austenite / AlFe stainless steel), 1024 × 1024 pixels, real size 247 × 247 µm, 44 test images, primary metric F1↑ (source: b0036, figure_001, figure_unlabelled_002).",
    "SS was collected under non-ideal imaging conditions with an uneven illumination gradient, more blurry regions, scratches, and impurities (source: b0040, b0065, figure_001).",
    "Table 2 SS row metrics (mean ± relative deviation): MatSAM ARI 0.56 (±6.6%), F1 0.65 (±5.0%), Recall 0.59 (±6.0%); SAM ARI 0.54 (±1.1%), F1 0.66 (±1.7%), Recall 0.60 (±5.5%); Canny ARI 0.34 (±7.2%), F1 0.51 (±7.9%), Recall 0.41 (±8.2%); OTSU ARI 0.23 (±5.8%), F1 0.46 (±5.7%), Recall 0.48 (±7.9%); Watershed ARI 0.24 (±4.3%), F1 0.41 (±5.6%), Recall 0.33 (±6.6%) (source: b0058, figure_unlabelled_003).",
    "MatSAM achieves ARI 0.56 on 44 SS test images, outperforming SAM (0.54) and Canny (0.34); visually, OTSU traces the illumination gradient (a large circular region) rather than grains, Canny over-segments into cluttered broken boundaries, Watershed leaves large blank areas, while MatSAM reproduces the expert grain boundaries (source: b0065, figure_004).",
    "In the SS OM images, grayscale values vary little between adjacent grains but largely across regions, and Canny is significantly affected by blurred or incomplete grain boundaries (source: b0062, b0063)."
  ]
}

File: 02_extraction/10.1016_j.actamat.2025.120962/output/sample/sample_stainless-steel__ss-grain-boundary.json
{
  "samples": [
    {
      "sample_id": "sample_stainless-steel__ss-grain-boundary",
      "paper_id": "10.1016_j.actamat.2025.120962",
      "alloy_id": "alloy_stainless-steel",
      "process_id": "proc_ss-grain-boundary",
      "sample_label": "SS",
      "aliases": [
        "stainless steel (SS)"
      ]
    }
  ],
  "processing_steps": [],
  "structures": [
    {
      "source": {
        "reason": "SS (stainless steel) is an in-house OM dataset of polycrystalline single-phase grain-boundary microstructure",
        "block_id": [
          "b0024",
          "figure_001"
        ]
      },
      "structure_id": "structure_ss",
      "overall_structure": {
        "value": "Polycrystalline single-phase austenitic stainless steel microstructure; equiaxed grains with moderately fine, wavy grain boundaries (boundary-type segmentation target)",
        "source": {
          "reason": "figure_001 classifies SS as polycrystalline single phase (austenite); figure_007 describes SS as an equiaxed grained grayscale micrograph with moderately fine, wavy boundaries",
          "block_id": [
            "figure_001",
            "figure_007"
          ]
        }
      },
      "number_of_phases": {
        "value": 1,
        "source": {
          "reason": "SS is listed under 'Polycrystalline & Single phase' (blue background) in Fig. 1 and b0024",
          "block_id": [
            "figure_001",
            "b0024"
          ]
        }
      },
      "microstructure_counts": null,
      "microstructure_list": [
        {
          "source": {
            "reason": "The SS micrograph is a single polycrystalline single-phase (austenite) field imaged by OM",
            "block_id": [
              "figure_001",
              "b0024"
            ]
          },
          "microstructure_id": "micro_ss",
          "region": null,
          "related_sequence": null,
          "phases_present": [
            {
              "source": {
                "reason": "SS is a polycrystalline single-phase austenite material; only phase name and grain morphology are reported",
                "block_id": [
                  "figure_001",
                  "figure_007"
                ]
              },
              "phase_name": {
                "value": "austenite",
                "source": {
                  "reason": "figure_001 labels the SS card 'AlFe stainless steel (austenite)'",
                  "block_id": [
                    "figure_001"
                  ]
                }
              },
              "crystal_structure": null,
              "volume_fraction": null,
              "morphology": {
                "value": "equiaxed grains with moderately fine, wavy boundaries",
                "source": {
                  "reason": "figure_007 describes SS as equiaxed grained grayscale micrograph with moderately fine, wavy boundaries",
                  "block_id": [
                    "figure_007"
                  ]
                }
              },
              "grain_size": null,
              "texture": null
            }
          ],
          "defects": [],
          "grain_structure": {
            "average_grain_size": null,
            "grain_size_distribution": null,
            "texture": null
          },
          "precipitates": []
        }
      ]
    }
  ],
  "interfaces": [
    {
      "source": {
        "reason": "For SS, the grain boundaries are the target objects of analysis (boundary-type segmentation)",
        "block_id": [
          "b0036",
          "b0062",
          "b0045"
        ]
      },
      "interface_set_id": "interface_ss_gb",
      "phase_interfaces": [
        {
          "source": {
            "reason": "Polycrystalline single-phase material: grain boundaries separate closely adhering austenite grains with no voids between them",
            "block_id": [
              "b0027",
              "figure_001"
            ]
          },
          "interface_id": "gb_ss",
          "microstructure_id": "micro_ss",
          "phase_1_name": {
            "value": "austenite",
            "source": {
              "reason": "SS is austenitic stainless steel",
              "block_id": [
                "figure_001"
              ]
            }
          },
          "phase_2_name": {
            "value": "austenite",
            "source": {
              "reason": "Single-phase material; grain boundaries separate adjacent austenite grains",
              "block_id": [
                "figure_001",
                "b0027"
              ]
            }
          },
          "coherence": null
        }
      ],
      "defect_interactions": [],
      "slip_behavior": null,
      "phase_evolution": null,
      "interface_notes": {
        "value": "Polycrystalline images contain grains and their boundaries with no background/voids between grains; grain-boundary masks were extracted from segmented grain regions using a contour-finding approach for evaluation",
        "source": {
          "reason": "b0027 explains polycrystalline images have no voids between grains and boundaries; b0045 describes grain-boundary mask extraction from segmented grains",
          "block_id": [
            "b0027",
            "b0045"
          ]
        }
      }
    }
  ],
  "properties": [],
  "performance": [
    {
      "source": {
        "reason": "SS is one of the polycrystalline datasets on which MatSAM's segmentation performance is quantitatively evaluated (Table 2)",
        "block_id": [
          "b0058",
          "b0065"
        ]
      },
      "performance_id": "perf_ss_segmentation",
      "service_conditions": null,
      "lifetime_prediction": null,
      "comparative_performance": {
        "benchmark_alloy_id": null,
        "benchmark_process_id": null,
        "benchmark_sample_id": null,
        "comparison_metric": {
          "value": "Grain-boundary segmentation metrics on 44 SS test images: ARI, F1, Recall (mean ± relative deviation %)",
          "source": {
            "reason": "Table 2 reports ARI/F1/Recall for SS across MatSAM, SAM, Canny, OTSU and Watershed",
            "block_id": [
              "b0058",
              "figure_unlabelled_003"
            ]
          }
        },
        "improvement_percentage": null
      }
    }
  ],
  "characterization_methods": [
    {
      "source": {
        "reason": "SS images were captured using OM; Fig. 1 gives the real size and pixel resolution of the SS micrograph",
        "block_id": [
          "b0024",
          "figure_001"
        ]
      },
      "characterization_id": "char_ss_om",
      "microstructure_id": "micro_ss",
      "technique": {
        "value": "Optical microscopy (OM)",
        "source": {
          "reason": "b0024 states stainless steel (SS) images were captured using OM",
          "block_id": [
            "b0024"
          ]
        }
      },
      "instrument_or_setup": null,
      "measurement_conditions": {
        "value": "field of view 247*247 µm; 1024*1024 pixels; 44 test images",
        "source": {
          "reason": "figure_001 gives SS real size 247*247 µm and 1024*1024 pix; Table 1 gives 1024 × 1024 pixels and 44 test images",
          "block_id": [
            "figure_001",
            "b0036"
          ]
        }
      },
      "purpose": {
        "value": "Imaging of stainless steel polycrystalline grain boundaries for segmentation evaluation",
        "source": {
          "reason": "SS is a boundary-type microstructure segmentation dataset",
          "block_id": [
            "b0036",
            "b0045"
          ]
        }
      },
      "key_findings": {
        "value": "Polycrystalline single-phase austenite with equiaxed grains; uneven illumination gradient across the field; non-ideal imaging quality with blurry regions, scratches and impurities",
        "source": {
          "reason": "figure_001 notes uneven illumination gradient; b0065 notes blurry regions, scratches and impurities",
          "block_id": [
            "figure_001",
            "b0065"
          ]
        }
      }
    },
    {
      "source": {
        "reason": "SS grain-boundary segmentation results are quantitatively evaluated in Table 2 and visually in Fig. 4",
        "block_id": [
          "b0058",
          "figure_004"
        ]
      },
      "characterization_id": "char_ss_segmentation_eval",
      "microstructure_id": "micro_ss",
      "technique": {
        "value": "Image segmentation performance evaluation (ARI, F1, Recall)",
        "source": {
          "reason": "b0048 lists ARI, F1 and recall as evaluation metrics for polycrystalline images",
          "block_id": [
            "b0048"
          ]
        }
      },
      "instrument_or_setup": {
        "value": "Nvidia RTX3090 24 GB GPU; PyTorch 1.13.1",
        "source": {
          "reason": "b0055 states all validation experiments were conducted on a single Nvidia RTX3090 24 GB GPU using PyTorch 1.13.1",
          "block_id": [
            "b0055"
          ]
        }
      },
      "measurement_conditions": {
        "value": "44 test images, 1024 × 1024 pixels, boundary-type grain segmentation; methods compared: MatSAM, SAM, Canny, OTSU, Watershed",
        "source": {
          "reason": "Table 1 gives 44 test images at 1024 × 1024; Table 2 compares MatSAM, SAM, Canny, OTSU, Watershed on SS",
          "block_id": [
            "b0036",
            "b0058"
          ]
        }
      },
      "purpose": {
        "value": "Quantitatively compare MatSAM with SAM and rule-based methods for SS grain-boundary segmentation",
        "source": {
          "reason": "b0056/b0064 present performance comparison of methods on polycrystalline datasets",
          "block_id": [
            "b0056",
            "b0064"
          ]
        }
      },
      "key_findings": {
        "value": "MatSAM ARI 0.56 (±6.6%), F1 0.65 (±5.0%), Recall 0.59 (±6.0%); MatSAM achieves the best ARI among the compared methods on SS",
        "source": {
          "reason": "Table 2 SS row gives MatSAM metrics; b0065 states MatSAM achieves ARI 0.56 on 44 test images",
          "block_id": [
            "b0058",
            "b0065"
          ]
        }
      }
    }
  ],
  "computational_details": [],
  "unmapped_findings": [
    "SS (stainless steel) is an in-house, boundary-type microstructure segmentation dataset: optical microscopy (OM), polycrystalline single phase (austenite / AlFe stainless steel), 1024 × 1024 pixels, real size 247 × 247 µm, 44 test images, primary metric F1↑ (source: b0036, figure_001, figure_unlabelled_002).",
    "SS was collected under non-ideal imaging conditions with an uneven illumination gradient, more blurry regions, scratches, and impurities (source: b0040, b0065, figure_001).",
    "Table 2 SS row metrics (mean ± relative deviation): MatSAM ARI 0.56 (±6.6%), F1 0.65 (±5.0%), Recall 0.59 (±6.0%); SAM ARI 0.54 (±1.1%), F1 0.66 (±1.7%), Recall 0.60 (±5.5%); Canny ARI 0.34 (±7.2%), F1 0.51 (±7.9%), Recall 0.41 (±8.2%); OTSU ARI 0.23 (±5.8%), F1 0.46 (±5.7%), Recall 0.48 (±7.9%); Watershed ARI 0.24 (±4.3%), F1 0.41 (±5.6%), Recall 0.33 (±6.6%) (source: b0058, figure_unlabelled_003).",
    "MatSAM achieves ARI 0.56 on 44 SS test images, outperforming SAM (0.54) and Canny (0.34); visually, OTSU traces the illumination gradient (a large circular region) rather than grains, Canny over-segments into cluttered broken boundaries, Watershed leaves large blank areas, while MatSAM reproduces the expert grain boundaries (source: b0065, figure_004).",
    "In the SS OM images, grayscale values vary little between adjacent grains but largely across regions, and Canny is significantly affected by blurred or incomplete grain boundaries (source: b0062, b0063)."
  ]
}
