Repository: RiverYanggg/SteelDig_datasbase

# SteelDig 企业级材料知识库

以 68 篇 Fe–Mn–Al–C 系低密度钢文献为语料，按《数据库建立》的总体架构落地：
**资产湖（不可变）→ PostgreSQL 事实层 → 检索层 → 消费层 API**。

当前状态：**已建成并完成全量入库**，68 篇 / 638 样品 / 1,508 条性能量 / 68,944 条溯源记录，
95 项测试（完整性 + API + 界面 + 校订 + 成分检索）全部通过，`error` 级质量问题为 0。

```
database/
├── 01_raw/mineru_source/     # 资产 A：MinerU 解析，68 篇（PDF + 图 + content_list）
├── 02_extraction/            # 资产 B：LLM 提取，68 篇（preprocess/output/timing）
├── 03_manifests/             # 资产清单、论文主索引、run 归属映射
├── 04_reports/               # 质检与覆盖率报告（自动生成）
├── 05_lake/                  # ★ 资产湖：内容寻址、不可变（sha256 命名）
├── 06_db/                    # ★ 数据库工程：迁移 / ETL / API / 测试 / 编排
├── 07_docs/                  # ★ 架构、数据字典、ER、运维、查询手册
└── scripts/                  # 早期整理脚本
```

---

## 增删改查（CRUD）

**查**通过 SQL、REST、界面三种方式提供；**改 / 增 / 删**通过 `curate.change` 校订层完成。
不直接写 `core.*`，因为事实层可被重跑重建（实测直接 `UPDATE` 会在下次 `ingest` 时被覆盖）。

| 能力 | 方式 | 持久 | 审计 |
|---|---|---|---|
| 查 | SQL / `/api/*` / 界面 | — | — |
| 改 | `POST /api/curate/changes` op=update | ✅ 入库后自动重放 | ✅ 前后值 |
| 增 | 新论文走 ETL；新样品走 op=create | ✅ | ✅ |
| 删 | op=delete（物理删，重跑后再删） | ✅ | ✅ 可撤销 |
| 撤销 | `POST /api/curate/changes/{id}/revert` | — | ✅ |

界面在样品页底部有「人工校订」卡片；命令行 `python -m steeldig_db curate list | apply | revert`。
细节与边界见 [`07_docs/07_CRUD.md`](07_docs/07_CRUD.md)。

---

## 浏览界面（仿 Materials Project）

服务端渲染，无构建步骤、无外部 CDN 依赖（ECharts 已 vendor 到本地），离线可用。
启动同一个服务即可访问：

```
http://127.0.0.1:8011/         总览：KPI + 强度-塑性散点 + 合金族构成 + 强塑积排行
http://127.0.0.1:8011/browse   样品库：合金族/元素/强度/延伸率/年份 多维筛选
http://127.0.0.1:8011/composition 成分检索：元素周期表选元素 + 区间，精确优先、无匹配则给最接近
http://127.0.0.1:8011/papers   文献列表 → 文献详情（图表缩略图直接取自资产湖）
http://127.0.0.1:8011/search   检索：全文 + 模糊 + 语义三路召回
http://127.0.0.1:8011/analytics 趋势分析：成分-性能关系、年份分布、属性覆盖率
http://127.0.0.1:8011/quality   数据质量：门禁状态、block_id 对齐、运行版本
http://127.0.0.1:8011/docs     REST API（统一挂在 /api 前缀下）
```

| 总览 | 样品详情 |
|---|---|
| ![总览](07_docs/screenshots/01-home.jpg) | ![样品详情](07_docs/screenshots/03-sample.jpg) |

| 样品库 | 文献详情 |
|---|---|
| ![样品库](07_docs/screenshots/02-browse.jpg) | ![文献详情](07_docs/screenshots/04-paper.jpg) |

| 成分检索（精确） | 成分检索（无匹配 → 模糊） |
|---|---|
| ![成分检索](07_docs/screenshots/09-composition-exact.jpg) | ![模糊匹配](07_docs/screenshots/10-composition-fuzzy.jpg) |

| 检索 | 趋势分析 |
|---|---|
| ![检索](07_docs/screenshots/05-search.jpg) | ![趋势分析](07_docs/screenshots/06-analytics.jpg) |

---

## 快速开始

```bash
cd 06_db
cp .env.example .env
docker compose up -d db                 # PostgreSQL 16 + pgvector，端口 5435
python3 -m venv .venv && .venv/bin/pip install -e etl -e api
.venv/bin/python -m steeldig_db migrate # 建 schema（14 个迁移）
.venv/bin/python -m steeldig_db ingest --all   # 全量入库，约 30 秒
.venv/bin/python -m steeldig_db qa      # 质量门禁
.venv/bin/python -m steeldig_db report  # 覆盖率报告
.venv/bin/uvicorn steeldig_api.main:app --port 8011   # 浏览界面 + API
```

打开 <http://127.0.0.1:8011/> 即是浏览界面，`/docs` 是 API 文档。

也可以先看演示视频：[`07_docs/video/v2/SteelDig_演示预览_v2.mp4`](07_docs/video/v2/SteelDig_演示预览_v2.mp4)
（2 分 32 秒，含中文旁白与字幕；成分筛选 → 性能查看 → 原文溯源 → 最近候选 → 检索 → 校订与质量状态）。
或 `make bootstrap` 一把梭。详细步骤见 [`07_docs/03_RUNBOOK.md`](07_docs/03_RUNBOOK.md)。

---

## 文档导航

| 文档 | 内容 |
|---|---|
| [`SteelDig_演示视频_分镜脚本.docx`](SteelDig_演示视频_分镜脚本.docx) | **演示视频脚本与分镜**（9 页，横向）：逐镜脚本、配音稿、录屏命令、验收标准 |
| [`07_docs/video/v2/SteelDig_演示预览_v2.mp4`](07_docs/video/v2/SteelDig_演示预览_v2.mp4) | **演示视频 v2（2分32秒）**：真实浏览器操作，含中文旁白与字幕；[审看入口](07_docs/video/v2/index.html) |
| [`SteelDig_SFT与数据库_优化版_1025.pptx`](SteelDig_SFT与数据库_优化版_1025.pptx) | **最终优化版（41 页）**：SFT 与数据库汇报，可编辑 PPT |
| [`SteelDig_SFT与数据库_优化版_1025.pdf`](SteelDig_SFT与数据库_优化版_1025.pdf) | 最终优化版 PDF |
| [`SteelDig_SFT与数据库_独立讲稿_1025.docx`](SteelDig_SFT与数据库_独立讲稿_1025.docx) | **配套独立讲稿**：[PDF](SteelDig_SFT与数据库_独立讲稿_1025.pdf) / [Markdown](SteelDig_SFT与数据库_独立讲稿_1025.md) |
| [`07_docs/00_ARCHITECTURE.md`](07_docs/00_ARCHITECTURE.md) | **总体架构**：四层逐层对照、五个问题与五组设施、四条设计原则的落地、ADR 决策记录、成本估算 |
| [`07_docs/00_ARCHITECTURE_PLAIN.md`](07_docs/00_ARCHITECTURE_PLAIN.md) | **架构说明书（白话版）**：零基础可读——五个问题、五组设施、列与 JSONB、代价与边界、名词小词典 |
| [`07_docs/01_SCHEMA.md`](07_docs/01_SCHEMA.md) | ER 图（由系统目录自动生成） |
| [`07_docs/02_DATA_DICTIONARY.md`](07_docs/02_DATA_DICTIONARY.md) | 全部 48 个表/视图的字段字典（自动生成） |
| [`07_docs/03_RUNBOOK.md`](07_docs/03_RUNBOOK.md) | 搭建、日常操作、故障排查、备份恢复、权限 |
| [`07_docs/04_QUERY_COOKBOOK.md`](07_docs/04_QUERY_COOKBOOK.md) | 30+ 条实战查询（数值筛选、成分分面、溯源联查、检索、导出） |
| [`07_docs/05_MATERIALS_PROJECT.md`](07_docs/05_MATERIALS_PROJECT.md) | 与 Materials Project 的逐项对照与取舍 |
| [`07_docs/06_QUALITY.md`](07_docs/06_QUALITY.md) | 三级质量模型、当前问题、已知缺陷 |
| [`07_docs/08_TESTDRIVE.md`](07_docs/08_TESTDRIVE.md) | **本地试用指南**：从确认服务到跑通读/写/撤销的完整命令清单 |
| [`07_docs/07_CRUD.md`](07_docs/07_CRUD.md) | **增删改查**：三层写入模型、白名单、API/UI/CLI 用法、边界 |
| [`04_reports/qa_report.md`](04_reports/qa_report.md) | 最新一次的自动质检报告 |

---

## 数据规模

| 指标 | 数值 |
|---|---|
| 论文 | 68 |
| 合金 / 样品 | 250 / 638 |
| 属性量（其中可数值化） | 1,508（1,304，86%） |
| 相记录 / 工艺步骤 | 1,493 / 2,610 |
| 图·表 / 图观察项 | 1,041 / 12,405 |
| 公式 | 396 |
| 证据块 | 10,316 |
| 溯源记录 | 68,944 |

File: 02_extraction/10.1016_j.jmrt.2023.06.037/output/sample/sample_fe-mn-al-c-austenite__annealed-aged.data.json
{
  "samples": [
    {
      "sample_id": "sample_fe-mn-al-c-austenite__annealed-aged",
      "paper_id": "10.1016_j.jmrt.2023.06.037",
      "alloy_id": "alloy_fe-mn-al-c-austenite",
      "process_id": "proc_annealed-aged",
      "sample_label": null,
      "aliases": [
        "aged single austenite-base Fe-Mn-Al-C steel",
        "annealed-aged austenitic low-density steel"
      ]
    }
  ],
  "processing_steps": [
    {
      "processing_step_id": "step_homogenization",
      "sequence": "1",
      "type": "heat treatment",
      "method": "homogenization",
      "temperature": "1100–1250 °C",
      "temperature_unit": "°C",
      "duration": "1–3 h",
      "atmosphere": null,
      "cooling_medium": null,
      "heating_or_cooling_rate": null,
      "reduction_ratio": null,
      "processing_steps_notes": "Starting/general Fe–Mn–Al–C ingot preparation step preceding the Route-1 annealing-aging treatment."
    },
    {
      "processing_step_id": "step_hot_rolling",
      "sequence": "2",
      "type": "mechanical processing",
      "method": "hot rolling",
      "temperature": "1100–850 °C",
      "temperature_unit": "°C",
      "duration": null,
      "atmosphere": null,
      "cooling_medium": null,
      "heating_or_cooling_rate": null,
      "reduction_ratio": "hot-rolled to 2–5 mm thickness",
      "processing_steps_notes": "Route 1 is applied to hot-rolled austenite-base Fe–Mn–Al–C steel."
    },
    {
      "processing_step_id": "step_rapid_cooling",
      "sequence": "3",
      "type": "cooling",
      "method": "rapid cooling to room temperature",
      "temperature": "room temperature",
      "temperature_unit": null,
      "duration": null,
      "atmosphere": null,
      "cooling_medium": null,
      "heating_or_cooling_rate": "rapid",
      "reduction_ratio": null,
      "processing_steps_notes": "The cooling rate after hot rolling strongly influences intergranular κ-carbide formation."
    },
    {
      "processing_step_id": "step_isothermal_annealing",
      "sequence": "4",
      "type": "heat treatment",
      "method": "isothermal annealing",
      "temperature": "1100–1200 °C",
      "temperature_unit": "°C",
      "duration": null,
      "atmosphere": null,
      "cooling_medium": null,
      "heating_or_cooling_rate": null,
      "reduction_ratio": null,
      "processing_steps_notes": "Isothermal annealing is the first treatment of Route 1 for austenite-base steels; figure_003 also shows a lower annealing interval of 600–800 °C."
    },
    {
      "processing_step_id": "step_aging",
      "sequence": "5",
      "type": "heat treatment",
      "method": "aging",
      "temperature": "500–700 °C",
      "temperature_unit": "°C",
      "duration": "0.5–2 h",
      "atmosphere": null,
      "cooling_medium": null,
      "heating_or_cooling_rate": null,
      "reduction_ratio": null,
      "processing_steps_notes": "Aging after annealing (Route 1) is beneficial to nano-precipitate nucleation; aging temperature and time should be precisely regulated to avoid intergranular κ*-carbide and β-Mn. figure_003 shows the aging stage at 450–700 °C."
    }
  ],
  "structures": [
    {
      "structure_id": "structure_single_austenite",
      "overall_structure": "Room-temperature microstructure of the single austenite Fe–Mn–Al–C low-density steel: equiaxed austenite together with annealing twins, because the thermal-mechanical processing temperature lies within the single austenite phase region; after aging, fine dispersed κ-carbide (intragranular κ0 and intergranular κ*) and B2/DO3 form.",
      "number_of_phases": "5",
      "microstructure_counts": null,
      "microstructure_list": [
        {
          "microstructure_id": "micro_equiaxed_austenite",
          "region": null,
          "related_sequence": "4",
          "phases_present": [
            {
              "phase_name": "γ austenite",
              "crystal_structure": "FCC",
              "volume_fraction": null,
              "morphology": "equiaxed",
              "grain_size": null,
              "texture": null
            }
          ],
          "defects": [
            {
              "type": "annealing twins",
              "porosity": null,
              "inclusions": [],
              "dislocation_density": null,
              "lattice_distortion": null
            }
          ],
          "grain_structure": {
            "average_grain_size": null,
            "grain_size_distribution": null,
            "texture": null
          },
          "precipitates": [
            {
              "precipitate_id": "ppt_kappa0",
              "type": "intragranular κ0-carbide",
              "size": null,
              "distribution": "within the austenite grains (intragranular)",
              "coherency": "coherent with the austenite matrix"
            },
            {
              "precipitate_id": "ppt_kappa_star",
              "type": "intergranular κ*-carbide",
              "size": null,
              "distribution": "along the prior austenite grain boundary (intergranular)",
              "coherency": null
            },
            {
              "precipitate_id": "ppt_B2_DO3",
              "type": "B2/DO3 ordered phase",
              "size": null,
              "distribution": "formed in austenite depending on element contents and cooling rate",
              "coherency": null
            }
          ]
        }
      ]
    }
  ],
  "interfaces": [
    {
      "interface_set_id": "iface_kappa_austenite",
      "phase_interfaces": [
        {
          "interface_id": "if_1",
          "microstructure_id": "micro_equiaxed_austenite",
          "phase_1_name": "κ-carbide (κ′)",
          "phase_2_name": "γ austenite",
          "coherence": "coherent"
        }
      ],
      "defect_interactions": [
        {
          "interaction_id": "di_kappa_dislocation",
          "microstructure_id": "micro_equiaxed_austenite",
          "interaction_type": "κ-carbide/dislocation interaction",
          "qualitative_or_quantitative_description": "The interaction between κ-carbides and dislocations does not change the plane-slip mode, but additional dislocation sources are activated and acted upon by cross slip; nano κ-carbides uniformly distribute in austenite and promote plane slip, and as strain increases the plane dislocation structure is further refined, contributing to continuous strain hardening."
        }
      ],
      "slip_behavior": "Plane slip promoted by uniformly distributed nano κ-carbide; cross slip activates additional dislocation sources; the plane dislocation structure refines with increasing strain, giving continuous strain hardening.",
      "phase_evolution": "On aging at 500–700 °C, spinodal decomposition occurs in austenite: γ → γ′ + γ″ → γ″ + L1₂ (short-range ordering phase) → γ′ + κ′.",
      "interface_notes": "The κ-carbide/austenite interface is considered an effective hydrogen capture center; the presence of vacancies at this interface can improve hydrogen solubility. High aging temperature accelerates precipitation of coarse κ*-carbide along the grain boundary, and long aging time causes brittle β-Mn, both unfavorable to ductility/toughness."
    }
  ],
  "properties": [
    {
      "property_set_id": "prop_single_austenite_aged_classwise",
      "measurement_conditions": {
        "temperature": "room temperature",
        "temperature_unit": null,
        "environment": null,
        "strain_rate": null,
        "specimen_geometry": null,
        "test_standard": null,
        "other_conditions": "Class-level: fine and dispersed carbides generate in single austenite-base Fe–Mn–Al–C steel (Al>7 wt% and C>0.7 wt%) after aging treatment, enhancing precipitation strengthening; κ-carbide significantly enhances yield strength without significantly deteriorating ductility but raises the yield ratio of Fe–Mn–Al–C low-density steels."
      },
      "mechanical": {
        "tensile_properties": {
          "yield_strength": [],
          "ultimate_tensile_strength": [],
          "elongation": [],
          "youngs_modulus": null,
          "stress_strain_curves": null,
          "stress_strain_distribution": [],
          "strain_hardening_rate": []
        },
        "hardness": [],
        "fracture_toughness": {
          "value": null,
          "unit": null
        },
        "fatigue_properties": {
          "fatigue_limit": null,
          "cycles_to_failure": null
        },
        "creep_properties": {
          "steady_state_creep_rate": null,
          "rupture_life": null
        }
      },
      "physical": {
        "density": {
          "value": null,
          "unit": null
        },
        "thermal_properties": {},
        "electrical_properties": {},
        "magnetic_properties": {}
      },
      "chemical": {
        "corrosion_resistance": {},
        "oxidation_resistance": {}
      },
      "radiation_properties": {
        "void_swelling": null,
        "irradiation_hardening": null,
        "helium_embrittlement": null
      }
    }
  ],
  "performance": [],
  "characterization_methods": [
    {
      "characterization_id": "char_sem_kappa",
      "microstructure_id": "micro_equiaxed_austenite",
      "technique": "SEM",
      "instrument_or_setup": null,
      "measurement_conditions": null,
      "purpose": "Observe the distribution of κ-carbide along grain boundaries and within grains.",
      "key_findings": "κ-carbide adopts intergranular (grain-boundary) and intragranular (within-grain) distributions in the austenite matrix, with bright grain-boundary networks decorated by κ particles."
    },
    {
      "characterization_id": "char_tem_saed_kappa",
      "microstructure_id": "micro_equiaxed_austenite",
      "technique": "TEM with selected-area electron diffraction (SAED)",
      "instrument_or_setup": null,
      "measurement_conditions": null,
      "purpose": "Identify κ-carbide along grain boundaries and within grains, its crystallographic relationship with the γ matrix, and γ_twin twins.",
      "key_findings": "TEM/SAED confirms κ-carbide bands along boundaries (spots 100, 0ī1) and intragranular κ plates with γ_twin twins; κ adopts a hexagonal-ring spot pattern (spots 200, 101, 111, 110) around the transmitted spot."
    }
  ],
  "computational_details": [
    {
      "computation_id": "comp_dft_kappa_hydrogen",
      "simulation_method": "density-functional theory (DFT)",
      "software_used": null,
      "potential_model_or_database": null,
      "boundary_and_initial_conditions": null,
      "validation_against_experiment": null,
      "analytical_models": []
    },
    {
      "computation_id": "comp_empirical_models_austenite",
      "simulation_method": "analytical/empirical models",
      "software_used": null,
      "potential_model_or_database": null,
      "boundary_and_initial_conditions": null,
      "validation_against_experiment": null,
      "analytical_models": [
        {
          "model_name": "Density model (Eq. 1)",
          "equation_role": "Predicts alloy density from Al, C and Mn mass fractions.",
          "parameters": [
            {
              "name": "ω(Al)",
              "value": "mass fraction of Al",
              "unit": "wt%"
            },
            {
              "name": "ω(C)",
              "value": "mass fraction of C",
              "unit": "wt%"
            },
            {
              "name": "ω(Mn)",
              "value": "mass fraction of Mn",
              "unit": "wt%"
            }
          ],
          "model_note": "ρ = 8.15 − 0.101ω(Al) − 0.41ω(C) − 0.0085ω(Mn)"
        },
        {
          "model_name": "Austenite lattice constant model (Eq. 2)",
          "equation_role": "Relates austenite lattice constant to Al, C and Mn mass fractions.",
          "parameters": [
            {
              "name": "ω(Al)",
              "value": "mass fraction of Al",
              "unit": "wt%"
            },
            {
              "name": "ω(C)",
              "value": "mass fraction of C",
              "unit": "wt%"
            },
            {
              "name": "ω(Mn)",
              "value": "mass fraction of Mn",
              "unit": "wt%"
            }
          ],
          "model_note": "α = 0.35721 + 0.0002771ω(Al) + 0.0044089ω(C) + 0.0001166ω(Mn)"
        },
        {
          "model_name": "Yield strength increment models (Eqs. 3–5)",
          "equation_role": "Gives yield-strength increment of Fe–Mn–Al–C steel as a function of Al, Mn or C content (effects of C and Al stronger than Mn).",
          "parameters": [
            {
              "name": "ω(Al)",
              "value": "mass fraction of Al",
              "unit": "wt%"
            },
            {
              "name": "ω(Mn)",
              "value": "mass fraction of Mn",
              "unit": "wt%"
            },
            {
              "name": "ω(C)",
              "value": "mass fraction of C",
              "unit": "wt%"
            }
          ],
          "model_note": "σ_yield = 10.5ω(Al) + 351.5 (Eq. 3); σ_yield = 0.58ω(Mn) + 328.0 (Eq. 4); σ_yield = 180.7ω(C) + 250.7 (Eq. 5)"
        }
      ]
    }
  ],
  "unmapped_findings": [
    "Constituent-phase windows defining the single austenite Fe–Mn–Al–C steel (Table 1): 15.0<X_Mn<30.0, 2.0<X_Al<12.0, 0.5<X_C<2.0 (wt.%), with constituent phases γ, α, δ, κ, β-Mn (b0041).",
    "High C (>0.7 wt%) and Al (>7.0 wt%) contents are the primary conditions for κ-carbide formation in single austenite-base Fe–Mn–Al–C steels; κ-carbide formation is governed by the eutectoid reaction and its composition varies with aging conditions (b0071, b0070).",
    "The deformation mechanism of single austenite-base Fe–Mn–Al–C steel is controlled by stacking-fault energy (SFE), shifting from TRIP to TWIP and then to MBIP/SIP with increasing Al content; figure_007 shows iso-SFE contours of 20 and 50 mJ/m² and a 'κ-carbide forming border' (b0082, b0088, figure_007).",
    "Solid-solution strengthening of austenite: 1 wt% C contributes a yield-strength increment of 187–300 MPa, whereas 1 wt% Al contributes slightly below 10 MPa (b0061); this is class-level rather than a property of a single annealed-aged specimen.",
    "Specific single-austenite example alloys cited in the review (each a distinct alloy, not the generic annealed-aged sample): Fe-30Mn-11Al-1.2C shows 1058 MPa yield strength, 1310 MPa tensile strength and 38% total elongation [137] (b0140); Park et al. [87] quenched Fe-28Mn-Al-(0.8–1.0)C (MBIP) reached 873 MPa tensile strength and 100% total elongation (b0091); Welsch et al. [88] Fe-30.4Mn-8Al-1.2C (SFE 85 mJ/m², DSBR) reached 900 MPa tensile strength and 68% total elongation (b0091).",
    "Both fine intragranular and intergranular κ-carbide significantly enhance the yield strength without significantly deteriorating ductility but increase the yield ratio (>0.8) of Fe–Mn–Al–C low-density steels (b0140).",
    "Long aging time leads to formation of brittle β-Mn phase, and intergranular κ*-carbide and β-Mn are unfavorable to the ductility and toughness of Fe–Mn–Al–C low-density steels (b0071).",
    "Cryogenic/interfacial note: hydrogen embrittlement in κ-carbide-bearing austenitic steel depends on C and Mn contents of κ-carbide; increasing C and reducing Mn in κ-carbide is recommended to control hydrogen diffusion (b0130)."
  ]
}

File: 02_extraction/10.1016_j.jmrt.2023.06.037/output/sample/sample_fe-mn-al-c-austenite__annealed-aged.json
{
  "samples": [
    {
      "sample_id": "sample_fe-mn-al-c-austenite__annealed-aged",
      "paper_id": "10.1016_j.jmrt.2023.06.037",
      "alloy_id": "alloy_fe-mn-al-c-austenite",
      "process_id": "proc_annealed-aged",
      "sample_label": null,
      "aliases": [
        "aged single austenite-base Fe-Mn-Al-C steel",
        "annealed-aged austenitic low-density steel"
      ]
    }
  ],
  "processing_steps": [
    {
      "source": {
        "reason": "b0047 describes the general thermal-mechanical schedule (homogenization → hot rolling) that precedes the annealing-aging Route 1.",
        "block_id": [
          "b0047"
        ]
      },
      "processing_step_id": "step_homogenization",
      "sequence": {
        "value": "1"
      },
      "type": {
        "value": "heat treatment"
      },
      "method": {
        "value": "homogenization"
      },
      "temperature": {
        "value": "1100–1250 °C",
        "source": {
          "reason": "b0047 states the forging ingot is homogenized at 1100–1250 °C prior to hot rolling.",
          "block_id": [
            "b0047"
          ]
        }
      },
      "temperature_unit": {
        "value": "°C",
        "source": {
          "reason": "b0047 gives temperatures in °C.",
          "block_id": [
            "b0047"
          ]
        }
      },
      "duration": {
        "value": "1–3 h",
        "source": {
          "reason": "b0047: homogenized at 1100–1250 °C for 1–3 h.",
          "block_id": [
            "b0047"
          ]
        }
      },
      "atmosphere": null,
      "cooling_medium": null,
      "heating_or_cooling_rate": null,
      "reduction_ratio": null,
      "processing_steps_notes": {
        "value": "Starting/general Fe–Mn–Al–C ingot preparation step preceding the Route-1 annealing-aging treatment."
      }
    },
    {
      "source": {
        "reason": "b0047 describes the hot-rolling step that produces the hot-rolled steel subsequently annealed and aged in Route 1.",
        "block_id": [
          "b0047"
        ]
      },
      "processing_step_id": "step_hot_rolling",
      "sequence": {
        "value": "2"
      },
      "type": {
        "value": "mechanical processing"
      },
      "method": {
        "value": "hot rolling"
      },
      "temperature": {
        "value": "1100–850 °C",
        "source": {
          "reason": "b0047: hot-rolled to 2–5 mm thickness between 1100 and 850 °C.",
          "block_id": [
            "b0047"
          ]
        }
      },
      "temperature_unit": {
        "value": "°C",
        "source": {
          "reason": "b0047 gives the hot-rolling temperature range in °C.",
          "block_id": [
            "b0047"
          ]
        }
      },
      "duration": null,
      "atmosphere": null,
      "cooling_medium": null,
      "heating_or_cooling_rate": null,
      "reduction_ratio": {
        "value": "hot-rolled to 2–5 mm thickness",
        "source": {
          "reason": "b0047: hot-rolled to 2–5 mm thickness.",
          "block_id": [
            "b0047"
          ]
        }
      },
      "processing_steps_notes": {
        "value": "Route 1 is applied to hot-rolled austenite-base Fe–Mn–Al–C steel."
      }
    },
    {
      "source": {
        "reason": "b0047: 'the hot-rolled steels can be rapidly cooled to room temperature and then subjected to isothermal annealing and aging treatments (Route 1)'.",
        "block_id": [
          "b0047"
        ]
      },
      "processing_step_id": "step_rapid_cooling",
      "sequence": {
        "value": "3"
      },
      "type": {
        "value": "cooling"
      },
      "method": {
        "value": "rapid cooling to room temperature"
      },
      "temperature": {
        "value": "room temperature",
        "source": {
          "reason": "b0047: hot-rolled steels are rapidly cooled to room temperature before annealing/aging.",
          "block_id": [
            "b0047"
          ]
        }
      },
      "temperature_unit": null,
      "duration": null,
      "atmosphere": null,
      "cooling_medium": null,
      "heating_or_cooling_rate": {
        "value": "rapid",
        "source": {
          "reason": "b0047 characterizes the post-hot-rolling cooling as rapid cooling to room temperature.",
          "block_id": [
            "b0047"
          ]
        }
      },
      "reduction_ratio": null,
      "processing_steps_notes": {
        "value": "The cooling rate after hot rolling strongly influences intergranular κ-carbide formation."
      }
    },
    {
      "source": {
        "reason": "b0047 states austenite-base hot-rolled steels are subjected to isothermal annealing and aging (Route 1); figure_003 depicts the annealing plateau.",
        "block_id": [
          "b0047",
          "figure_003"
        ]
      },
      "processing_step_id": "step_isothermal_annealing",
      "sequence": {
        "value": "4"
      },
      "type": {
        "value": "heat treatment"
      },
      "method": {
        "value": "isothermal annealing"
      },
      "temperature": {
        "value": "1100–1200 °C",
        "source": {
          "reason": "figure_003 shows the annealing plateau labelled 1100–1200 °C (with a lower interval 600–800 °C) in the Route-1 temperature–time schedule.",
          "block_id": [
            "figure_003",
            "b0047"
          ]
        }
      },
      "temperature_unit": {
        "value": "°C",
        "source": {
          "reason": "figure_003 labels the annealing plateau in °C.",
          "block_id": [
            "figure_003"
          ]
        }
      },
      "duration": null,
      "atmosphere": null,
      "cooling_medium": null,
      "heating_or_cooling_rate": null,
      "reduction_ratio": null,
      "processing_steps_notes": {
        "value": "Isothermal annealing is the first treatment of Route 1 for austenite-base steels; figure_003 also shows a lower annealing interval of 600–800 °C."
      }
    },
    {
      "source": {
        "reason": "b0047 and figure_003 describe the aging treatment that completes Route 1 (isothermal annealing + aging).",
        "block_id": [
          "b0047",
          "figure_003"
        ]
      },
      "processing_step_id": "step_aging",
      "sequence": {
        "value": "5"
      },
      "type": {
        "value": "heat treatment"
      },
      "method": {
        "value": "aging"
      },
      "temperature": {
        "value": "500–700 °C",
        "source": {
          "reason": "b0047: aging at 500–700 °C is beneficial to the nucleation of nano precipitates; figure_003 labels the aging stage 450–700 °C.",
          "block_id": [
            "b0047",
            "figure_003"
          ]
        }
      },
      "temperature_unit": {
        "value": "°C",
        "source": {
          "reason": "b0047 and figure_003 express the aging temperature in °C.",
          "block_id": [
            "b0047",
            "figure_003"
          ]
        }
      },
      "duration": {
        "value": "0.5–2 h",
        "source": {
          "reason": "b0047: aging at 500–700 °C for 0.5–2 h is beneficial to the nucleation of nano precipitates.",
          "block_id": [
            "b0047"
          ]
        }
      },
      "atmosphere": null,
      "cooling_medium": null,
      "heating_or_cooling_rate": null,
      "reduction_ratio": null,
      "processing_steps_notes": {
        "value": "Aging after annealing (Route 1) is beneficial to nano-precipitate nucleation; aging temperature and time should be precisely regulated to avoid intergranular κ*-carbide and β-Mn. figure_003 shows the aging stage at 450–700 °C."
      }
    }
  ],
  "structures": [
    {
      "source": {
        "reason": "Assembled from the single austenite microstructure description (b0044), constituent phases of Table 1 (b0041), and κ-carbide formation in austenite (b0071).",
        "block_id": [
          "b0044",
          "b0041",
          "b0071"
        ]
      },
      "structure_id": "structure_single_austenite",
      "overall_structure": {
        "value": "Room-temperature microstructure of the single austenite Fe–Mn–Al–C low-density steel: equiaxed austenite together with annealing twins, because the thermal-mechanical processing temperature lies within the single austenite phase region; after aging, fine dispersed κ-carbide (intragranular κ0 and intergranular κ*) and B2/DO3 form.",
        "source": {
          "reason": "b0044 states the room-temperature microstructure of single austenite Fe–Mn–Al–C steels is equiaxed austenite plus annealing twins and that κ-carbide and B2/DO3 form in austenite; b0071 describes κ0/κ* on aging.",
          "block_id": [
            "b0044",
            "b0071"
          ]
        }
      },
      "number_of_phases": {
        "value": "5",
        "source": {
          "reason": "Table 1 lists the constituent phases of single austenite Fe–Mn–Al–C steel as γ, α, δ, κ, β-Mn (five phases).",
          "block_id": [
            "b0041"
          ]
        }
      },
      "microstructure_counts": null,
      "microstructure_list": [
        {
          "source": {
            "reason": "b0044 describes the equiaxed austenite + annealing twin microstructure and κ0/κ* carbides of single austenite Fe–Mn–Al–C steels.",
            "block_id": [
              "b0044",
              "b0041",
              "b0071"
            ]
          },
          "microstructure_id": "micro_equiaxed_austenite",
          "region": null,
          "related_sequence": {
            "value": "4",
            "source": {
              "reason": "The equiaxed austenite plus annealing twins develop during thermal-mechanical processing/annealing within the single austenite phase region (step_isothermal_annealing).",
              "block_id": [
                "b0044"
              ]
            }
          },
          "phases_present": [
            {
              "phase_name": {
                "value": "γ austenite",
                "source": {
                  "reason": "b0044/b0041: matrix phase of single austenite Fe–Mn–Al–C steel.",
                  "block_id": [
                    "b0044",
                    "b0041"
                  ]
                }
              },
              "crystal_structure": {
                "value": "FCC",
                "source": {
                  "reason": "b0061 refers to interstitial atoms entering FCC γ-Fe, confirming austenite is FCC.",
                  "block_id": [
                    "b0061"
                  ]
                }
              },
              "volume_fraction": null,
              "morphology": {
                "value": "equiaxed",
                "source": {
                  "reason": "b0044: equiaxed austenite together with annealing twins.",
                  "block_id": [
                    "b0044"
                  ]
                }
              },
              "grain_size": null,
              "texture": null
            }
          ],
          "defects": [
            {
              "source": {
                "reason": "b0044 describes annealing twins in the single austenite Fe–Mn–Al–C steel.",
                "block_id": [
                  "b0044"
                ]
              },
              "type": {
                "value": "annealing twins",
                "source": {
                  "reason": "b0044: room-temperature microstructure is equiaxed austenite together with annealing twins.",
                  "block_id": [
                    "b0044"
                  ]
                }
              },
              "porosity": null,
              "inclusions": [],
              "dislocation_density": null,
              "lattice_distortion": null
            }
          ],
          "grain_structure": {
            "average_grain_size": null,
            "grain_size_distribution": null,
            "texture": null
          },
          "precipitates": [
            {
              "source": {
                "reason": "b0044 and b0071 describe intragranular κ0-carbide in single austenite-base Fe–Mn–Al–C steel.",
                "block_id": [
                  "b0044",
                  "b0071"
                ]
              },
              "precipitate_id": "ppt_kappa0",
              "type": {
                "value": "intragranular κ0-carbide",
                "source": {
                  "reason": "b0044: κ-carbide can be divided into intragranular κ0-carbides and intergranular κ*-carbides; b0071: nano κ0-carbide nucleates within the austenite matrix.",
                  "block_id": [
                    "b0044",
                    "b0071"
                  ]
                }
              },
              "size": null,
              "distribution": {
                "value": "within the austenite grains (intragranular)",
                "source": {
                  "reason": "b0044/b0071 describe intragranular κ0-carbide nucleated within the austenite matrix.",
                  "block_id": [
                    "b0044",
                    "b0071"
                  ]
                }
              },
              "coherency": {
                "value": "coherent with the austenite matrix",
                "source": {
                  "reason": "b0071: κ′-carbide shows a coherent relationship with the austenite matrix.",
                  "block_id": [
                    "b0071"
                  ]
                }
              }
            },
            {
              "source": {
                "reason": "b0071: intergranular κ*-carbide forms along the prior austenite grain boundary at high aging temperature.",
                "block_id": [
                  "b0071"
                ]
              },
              "precipitate_id": "ppt_kappa_star",
              "type": {
                "value": "intergranular κ*-carbide",
                "source": {
                  "reason": "b0044/b0071: κ-carbide can be intergranular (κ*) and forms along the prior austenite grain boundary at higher aging temperature.",
                  "block_id": [
                    "b0044",
                    "b0071"
                  ]
                }
              },
              "size": null,
              "distribution": {
                "value": "along the prior austenite grain boundary (intergranular)",
                "source": {
                  "reason": "b0071: coarse κ*-carbide generates in the austenite matrix or along the prior austenite grain boundary.",
                  "block_id": [
                    "b0071"
                  ]
                }
              },
              "coherency": null
            },
            {
              "source": {
                "reason": "b0044 mentions B2/DO3 among the carbides formed in single austenite Fe–Mn–Al–C steel.",
                "block_id": [
                  "b0044"
                ]
              },
              "precipitate_id": "ppt_B2_DO3",
              "type": {
                "value": "B2/DO3 ordered phase",
                "source": {
                  "reason": "b0044: depending on element contents and cooling rates, the carbide types formed in austenite are κ-carbide and B2/DO3.",
                  "block_id": [
                    "b0044"
                  ]
                }
              },
              "size": null,
              "distribution": {
                "value": "formed in austenite depending on element contents and cooling rate",
                "source": {
                  "reason": "b0044: B2/DO3 form depending on element contents and cooling rates.",
                  "block_id": [
                    "b0044"
                  ]
                }
              },
              "coherency": null
            }
          ]
        }
      ]
    }
  ],
  "interfaces": [
    {
      "source": {
        "reason": "Assembled from κ-carbide/austenite interface and defect-interaction descriptions in single austenite-base Fe–Mn–Al–C steel.",
        "block_id": [
          "b0071",
          "b0130"
        ]
      },
      "interface_set_id": "iface_kappa_austenite",
      "phase_interfaces": [
        {
          "source": {
            "reason": "b0071 describes the coherent κ′/austenite interface in single austenite-base Fe–Mn–Al–C steel.",
            "block_id": [
              "b0071"
            ]
          },
          "interface_id": "if_1",
          "microstructure_id": "micro_equiaxed_austenite",
          "phase_1_name": {
            "value": "κ-carbide (κ′)",
            "source": {
              "reason": "b0071: ultrafine κ′-carbide nucleates within the austenite matrix showing a coherent relationship.",
              "block_id": [
                "b0071"
              ]
            }
          },
          "phase_2_name": {
            "value": "γ austenite",
            "source": {
              "reason": "b0071: κ′-carbide nucleates within the austenite (γ) matrix.",
              "block_id": [
                "b0071"
              ]
            }
          },
          "coherence": {
            "value": "coherent",
            "source": {
              "reason": "b0071: κ′-carbide shows a coherent relationship with the austenite matrix.",
              "block_id": [
                "b0071"
              ]
            }
          }
        }
      ],
      "defect_interactions": [
        {
          "source": {
            "reason": "b0071: κ-carbide/dislocation interaction promotes plane slip and continuous strain hardening.",
            "block_id": [
              "b0071"
            ]
          },
          "interaction_id": "di_kappa_dislocation",
          "microstructure_id": "micro_equiaxed_austenite",
          "interaction_type": {
            "value": "κ-carbide/dislocation interaction",
            "source": {
              "reason": "b0071 describes the interaction between κ-carbides and dislocations under plastic deformation.",
              "block_id": [
                "b0071"
              ]
            }
          },
          "qualitative_or_quantitative_description": {
            "value": "The interaction between κ-carbides and dislocations does not change the plane-slip mode, but additional dislocation sources are activated and acted upon by cross slip; nano κ-carbides uniformly distribute in austenite and promote plane slip, and as strain increases the plane dislocation structure is further refined, contributing to continuous strain hardening.",
            "source": {
              "reason": "b0071 describes the κ-carbide/dislocation interaction and resulting continuous strain hardening in single austenite-base Fe–Mn–Al–C steel.",
              "block_id": [
                "b0071"
              ]
            }
          }
        }
      ],
      "slip_behavior": {
        "value": "Plane slip promoted by uniformly distributed nano κ-carbide; cross slip activates additional dislocation sources; the plane dislocation structure refines with increasing strain, giving continuous strain hardening.",
        "source": {
          "reason": "b0071 describes plane slip, cross slip and plane-dislocation-structure refinement as the main contribution of κ-carbide strengthening in single austenite-base Fe–Mn–Al–C steels.",
          "block_id": [
            "b0071"
          ]
        }
      },
      "phase_evolution": {
        "value": "On aging at 500–700 °C, spinodal decomposition occurs in austenite: γ → γ′ + γ″ → γ″ + L1₂ (short-range ordering phase) → γ′ + κ′.",
        "source": {
          "reason": "b0071 gives the spinodal-decomposition sequence for κ-carbide formation in single austenite-base steel aged at 500–700 °C.",
          "block_id": [
            "b0071"
          ]
        }
      },
      "interface_notes": {
        "value": "The κ-carbide/austenite interface is considered an effective hydrogen capture center; the presence of vacancies at this interface can improve hydrogen solubility. High aging temperature accelerates precipitation of coarse κ*-carbide along the grain boundary, and long aging time causes brittle β-Mn, both unfavorable to ductility/toughness.",
        "source": {
          "reason": "b0130 notes the κ-carbide/austenite interface as a hydrogen capture center; b0071 warns that intergranular κ*-carbide and β-Mn are unfavorable to ductility so aging temperature/time must be regulated.",
          "block_id": [
            "b0130",
            "b0071"
          ]
        }
      }
    }
  ],
  "properties": [
    {
      "source": {
        "reason": "The review reports no single numeric room-temperature tensile property set explicitly for the generic annealed-aged single austenite-base Fe–Mn–Al–C steel; only class-level precipitation-strengthening statements apply (b0052, b0071).",
        "block_id": [
          "b0052",
          "b0071"
        ]
      },
      "property_set_id": "prop_single_austenite_aged_classwise",
      "measurement_conditions": {
        "temperature": {
          "value": "room temperature",
          "source": {
            "reason": "b0052/b0071 report that precipitation strengthening and hardening of single austenite-base Fe–Mn–Al–C steel are assessed at room temperature (tensile).",
            "block_id": [
              "b0052",
              "b0071"
            ]
          }
        },
        "temperature_unit": null,
        "environment": null,
        "strain_rate": null,
        "specimen_geometry": null,
        "test_standard": null,
        "other_conditions": {
          "value": "Class-level: fine and dispersed carbides generate in single austenite-base Fe–Mn–Al–C steel (Al>7 wt% and C>0.7 wt%) after aging treatment, enhancing precipitation strengthening; κ-carbide significantly enhances yield strength without significantly deteriorating ductility but raises the yield ratio of Fe–Mn–Al–C low-density steels.",
          "source": {
            "reason": "b0052 states fine dispersed carbides form in single austenite-base Fe–Mn–Al–C steel (Al>7 wt%, C>0.7 wt%) after aging; b0071 adds fine dispersed κ-carbide enhances yield stress and causes aging hardening.",
            "block_id": [
              "b0052",
              "b0071"
            ]
          }
        }
      },
      "mechanical": {
        "tensile_properties": {
          "yield_strength": [],
          "ultimate_tensile_strength": [],
          "elongation": [],
          "youngs_modulus": null,
          "stress_strain_curves": null,
          "stress_strain_distribution": [],
          "strain_hardening_rate": []
        },
        "hardness": [],
        "fracture_toughness": {
          "value": null,
          "unit": null
        },
        "fatigue_properties": {
          "fatigue_limit": null,
          "cycles_to_failure": null
        },
        "creep_properties": {
          "steady_state_creep_rate": null,
          "rupture_life": null
        }
      },
      "physical": {
        "density": {
          "value": null,
          "unit": null
        },
        "thermal_properties": {},
        "electrical_properties": {},
        "magnetic_properties": {}
      },
      "chemical": {
        "corrosion_resistance": {},
        "oxidation_resistance": {}
      },
      "radiation_properties": {
        "void_swelling": null,
        "irradiation_hardening": null,
        "helium_embrittlement": null
      }
    }
  ],
  "performance": [],
  "characterization_methods": [
    {
      "source": {
        "reason": "figure_002 and b0044 present SEM imaging of κ-carbide distribution in the single austenite Fe–Mn–Al–C steel.",
        "block_id": [
          "figure_002",
          "b0044"
        ]
      },
      "characterization_id": "char_sem_kappa",
      "microstructure_id": "micro_equiaxed_austenite",
      "technique": {
        "value": "SEM",
        "source": {
          "reason": "figure_002 panel (a) is an SEM micrograph of κ-carbide at grain boundaries in Fe–Mn–Al–C steel.",
          "block_id": [
            "figure_002"
          ]
        }
      },
      "instrument_or_setup": null,
      "measurement_conditions": null,
      "purpose": {
        "value": "Observe the distribution of κ-carbide along grain boundaries and within grains.",
        "source": {
          "reason": "figure_002 caption and b0044 describe SEM observation of intergranular κ* and intragranular κ0 distributions.",
          "block_id": [
            "figure_002",
            "b0044"
          ]
        }
      },
      "key_findings": {
        "value": "κ-carbide adopts intergranular (grain-boundary) and intragranular (within-grain) distributions in the austenite matrix, with bright grain-boundary networks decorated by κ particles.",
        "source": {
          "reason": "figure_002 panels (a, e) and b0044 describe intergranular κ* and intragranular κ0 κ-carbide.",
          "block_id": [
            "figure_002",
            "b0044"
          ]
        }
      }
    },
    {
      "source": {
        "reason": "figure_002 provides TEM + SAED characterization of κ-carbide/γ relationships in the single austenite Fe–Mn–Al–C steel.",
        "block_id": [
          "figure_002"
        ]
      },
      "characterization_id": "char_tem_saed_kappa",
      "microstructure_id": "micro_equiaxed_austenite",
      "technique": {
        "value": "TEM with selected-area electron diffraction (SAED)",
        "source": {
          "reason": "figure_002 panels (b, d, f) are TEM bright-field micrographs with SAED patterns of γ austenite, κ-carbide and γ_twin twins.",
          "block_id": [
            "figure_002"
          ]
        }
      },
      "instrument_or_setup": null,
      "measurement_conditions": null,
      "purpose": {
        "value": "Identify κ-carbide along grain boundaries and within grains, its crystallographic relationship with the γ matrix, and γ_twin twins.",
        "source": {
          "reason": "figure_002 panels (b, d, f) show SAED-indexed γ, κ plates and γ_twin twins used to establish the κ/γ relationship.",
          "block_id": [
            "figure_002"
          ]
        }
      },
      "key_findings": {
        "value": "TEM/SAED confirms κ-carbide bands along boundaries (spots 100, 0ī1) and intragranular κ plates with γ_twin twins; κ adopts a hexagonal-ring spot pattern (spots 200, 101, 111, 110) around the transmitted spot.",
        "source": {
          "reason": "figure_002 describes SAED spot labels for κ-carbide and γ_twin in the austenite matrix.",
          "block_id": [
            "figure_002"
          ]
        }
      }
    }
  ],
  "computational_details": [
    {
      "source": {
        "reason": "b0130 describes DFT calculation of κ-carbide/hydrogen interaction relevant to κ-carbide-bearing single austenite Fe–Mn–Al–C steel.",
        "block_id": [
          "b0130"
        ]
      },
      "computation_id": "comp_dft_kappa_hydrogen",
      "simulation_method": {
        "value": "density-functional theory (DFT)",
        "source": {
          "reason": "b0130: based on density-functional theory, Timmerscheidt et al. calculated the interaction between κ-carbide and dissolving hydrogen.",
          "block_id": [
            "b0130"
          ]
        }
      },
      "software_used": null,
      "potential_model_or_database": null,
      "boundary_and_initial_conditions": null,
      "validation_against_experiment": null,
      "analytical_models": []
    },
    {
      "source": {
        "reason": "General empirical models (Eqs. 1–5) for Fe–Mn–Al–C steels, here applied to the austenite-base composition; the DFT κ-carbide/hydrogen calculation pertains to κ-carbide-bearing austenitic steel.",
        "block_id": [
          "b0023",
          "b0027",
          "b0030",
          "b0031",
          "b0032",
          "b0130"
        ]
      },
      "computation_id": "comp_empirical_models_austenite",
      "simulation_method": {
        "value": "analytical/empirical models",
        "source": {
          "reason": "b0022–b0033 give empirical equations for density, austenite lattice constant and yield-strength increments of Fe–Mn–Al–C steel.",
          "block_id": [
            "b0023",
            "b0027",
            "b0030",
            "b0031",
            "b0032"
          ]
        }
      },
      "software_used": null,
      "potential_model_or_database": null,
      "boundary_and_initial_conditions": null,
      "validation_against_experiment": null,
      "analytical_models": [
        {
          "model_name": {
            "value": "Density model (Eq. 1)",
            "source": {
              "reason": "b0022/b0023 give Eq. (1) for the density of Fe–Mn–Al–C steel.",
              "block_id": [
                "b0023"
              ]
            }
          },
          "equation_role": {
            "value": "Predicts alloy density from Al, C and Mn mass fractions.",
            "source": {
              "reason": "b0022: the density of Fe–Mn–Al–C steel is determined by alloying composition, as given by Eq. (1).",
              "block_id": [
                "b0023"
              ]
            }
          },
          "parameters": [
            {
              "source": {
                "reason": "b0024 defines ω(Al) as the mass fraction of Al.",
                "block_id": [
                  "b0024"
                ]
              },
              "name": {
                "value": "ω(Al)"
              },
              "value": {
                "value": "mass fraction of Al"
              },
              "unit": {
                "value": "wt%"
              }
            },
            {
              "source": {
                "reason": "b0024 defines ω(C) as the mass fraction of C.",
                "block_id": [
                  "b0024"
                ]
              },
              "name": {
                "value": "ω(C)"
              },
              "value": {
                "value": "mass fraction of C"
              },
              "unit": {
                "value": "wt%"
              }
            },
            {
              "source": {
                "reason": "b0024 defines ω(Mn) as the mass fraction of Mn.",
                "block_id": [
                  "b0024"
                ]
              },
              "name": {
                "value": "ω(Mn)"
              },
              "value": {
                "value": "mass fraction of Mn"
              },
              "unit": {
                "value": "wt%"
              }
            }
          ],
          "model_note": {
            "value": "ρ = 8.15 − 0.101ω(Al) − 0.41ω(C) − 0.0085ω(Mn)",
            "source": {
              "reason": "b0023 gives the explicit form of Eq. (1).",
              "block_id": [
                "b0023"
              ]
            }
          }
        },
        {
          "model_name": {
            "value": "Austenite lattice constant model (Eq. 2)",
            "source": {
              "reason": "b0026/b0027 give Eq. (2) for the austenite lattice constant.",
              "block_id": [
                "b0027"
              ]
            }
          },
          "equation_role": {
            "value": "Relates austenite lattice constant to Al, C and Mn mass fractions.",
            "source": {
              "reason": "b0026: C, Mn and Al atoms partitioned into austenite change the austenite lattice constant, explained by Eq. (2).",
              "block_id": [
                "b0026"
              ]
            }
          },
          "parameters": [
            {
              "source": {
                "reason": "b0028 defines ω(Al) as the mass fraction of Al.",
                "block_id": [
                  "b0028"
                ]
              },
              "name": {
                "value": "ω(Al)"
              },
              "value": {
                "value": "mass fraction of Al"
              },
              "unit": {
                "value": "wt%"
              }
            },
            {
              "source": {
                "reason": "b0028 defines ω(C) as the mass fraction of C.",
                "block_id": [
                  "b0028"
                ]
              },
              "name": {
                "value": "ω(C)"
              },
              "value": {
                "value": "mass fraction of C"
              },
              "unit": {
                "value": "wt%"
              }
            },
            {
              "source": {
                "reason": "b0028 defines ω(Mn) as the mass fraction of Mn.",
                "block_id": [
                  "b0028"
                ]
              },
              "name": {
                "value": "ω(Mn)"
              },
              "value": {
                "value": "mass fraction of Mn"
              },
              "unit": {
                "value": "wt%"
              }
            }
          ],
          "model_note": {
            "value": "α = 0.35721 + 0.0002771ω(Al) + 0.0044089ω(C) + 0.0001166ω(Mn)",
            "source": {
              "reason": "b0027 gives the explicit form of Eq. (2).",
              "block_id": [
                "b0027"
              ]
            }
          }
        },
        {
          "model_name": {
            "value": "Yield strength increment models (Eqs. 3–5)",
            "source": {
              "reason": "b0029–b0032 give Eqs. (3)–(5) relating yield strength increment to Al, Mn and C content.",
              "block_id": [
                "b0030",
                "b0031",
                "b0032"
              ]
            }
          },
          "equation_role": {
            "value": "Gives yield-strength increment of Fe–Mn–Al–C steel as a function of Al, Mn or C content (effects of C and Al stronger than Mn).",
            "source": {
              "reason": "b0029/b0033: higher C, Mn and Al in austenite give higher yield strength, explained via Eqs. (3)–(5).",
              "block_id": [
                "b0029",
                "b0033"
              ]
            }
          },
          "parameters": [
            {
              "source": {
                "reason": "Eq. (3) uses ω(Al).",
                "block_id": [
                  "b0030"
                ]
              },
              "name": {
                "value": "ω(Al)"
              },
              "value": {
                "value": "mass fraction of Al"
              },
              "unit": {
                "value": "wt%"
              }
            },
            {
              "source": {
                "reason": "Eq. (4) uses ω(Mn).",
                "block_id": [
                  "b0031"
                ]
              },
              "name": {
                "value": "ω(Mn)"
              },
              "value": {
                "value": "mass fraction of Mn"
              },
              "unit": {
                "value": "wt%"
              }
            },
            {
              "source": {
                "reason": "Eq. (5) uses ω(C).",
                "block_id": [
                  "b0032"
                ]
              },
              "name": {
                "value": "ω(C)"
              },
              "value": {
                "value": "mass fraction of C"
              },
              "unit": {
                "value": "wt%"
              }
            }
          ],
          "model_note": {
            "value": "σ_yield = 10.5ω(Al) + 351.5 (Eq. 3); σ_yield = 0.58ω(Mn) + 328.0 (Eq. 4); σ_yield = 180.7ω(C) + 250.7 (Eq. 5)",
            "source": {
              "reason": "b0030–b0032 give the explicit forms of Eqs. (3)–(5).",
              "block_id": [
                "b0030",
                "b0031",
                "b0032"
              ]
            }
          }
        }
      ]
    }
  ],
  "unmapped_findings": [
    "Constituent-phase windows defining the single austenite Fe–Mn–Al–C steel (Table 1): 15.0<X_Mn<30.0, 2.0<X_Al<12.0, 0.5<X_C<2.0 (wt.%), with constituent phases γ, α, δ, κ, β-Mn (b0041).",
    "High C (>0.7 wt%) and Al (>7.0 wt%) contents are the primary conditions for κ-carbide formation in single austenite-base Fe–Mn–Al–C steels; κ-carbide formation is governed by the eutectoid reaction and its composition varies with aging conditions (b0071, b0070).",
    "The deformation mechanism of single austenite-base Fe–Mn–Al–C steel is controlled by stacking-fault energy (SFE), shifting from TRIP to TWIP and then to MBIP/SIP with increasing Al content; figure_007 shows iso-SFE contours of 20 and 50 mJ/m² and a 'κ-carbide forming border' (b0082, b0088, figure_007).",
    "Solid-solution strengthening of austenite: 1 wt% C contributes a yield-strength increment of 187–300 MPa, whereas 1 wt% Al contributes slightly below 10 MPa (b0061); this is class-level rather than a property of a single annealed-aged specimen.",
    "Specific single-austenite example alloys cited in the review (each a distinct alloy, not the generic annealed-aged sample): Fe-30Mn-11Al-1.2C shows 1058 MPa yield strength, 1310 MPa tensile strength and 38% total elongation [137] (b0140); Park et al. [87] quenched Fe-28Mn-Al-(0.8–1.0)C (MBIP) reached 873 MPa tensile strength and 100% total elongation (b0091); Welsch et al. [88] Fe-30.4Mn-8Al-1.2C (SFE 85 mJ/m², DSBR) reached 900 MPa tensile strength and 68% total elongation (b0091).",
    "Both fine intragranular and intergranular κ-carbide significantly enhance the yield strength without significantly deteriorating ductility but increase the yield ratio (>0.8) of Fe–Mn–Al–C low-density steels (b0140).",
    "Long aging time leads to formation of brittle β-Mn phase, and intergranular κ*-carbide and β-Mn are unfavorable to the ductility and toughness of Fe–Mn–Al–C low-density steels (b0071).",
    "Cryogenic/interfacial note: hydrogen embrittlement in κ-carbide-bearing austenitic steel depends on C and Mn contents of κ-carbide; increasing C and reducing Mn in κ-carbide is recommended to control hydrogen diffusion (b0130)."
  ]
}
