Repository: RiverYanggg/SteelDig_datasbase

# SteelDig 企业级材料知识库

以 68 篇 Fe–Mn–Al–C 系低密度钢文献为语料，按《数据库建立》的总体架构落地：
**资产湖（不可变）→ PostgreSQL 事实层 → 检索层 → 消费层 API**。

当前状态：**已建成并完成全量入库**，68 篇 / 638 样品 / 1,508 条性能量 / 68,944 条溯源记录，
95 项测试（完整性 + API + 界面 + 校订 + 成分检索）全部通过，`error` 级质量问题为 0。

```
database/
├── 01_raw/mineru_source/     # 资产 A：MinerU 解析，68 篇（PDF + 图 + content_list）
├── 02_extraction/            # 资产 B：LLM 提取，68 篇（preprocess/output/timing）
├── 03_manifests/             # 资产清单、论文主索引、run 归属映射
├── 04_reports/               # 质检与覆盖率报告（自动生成）
├── 05_lake/                  # ★ 资产湖：内容寻址、不可变（sha256 命名）
├── 06_db/                    # ★ 数据库工程：迁移 / ETL / API / 测试 / 编排
├── 07_docs/                  # ★ 架构、数据字典、ER、运维、查询手册

File: 02_extraction/10.1016_j.jmrt.2023.06.037/output/sample/sample_fe-mn-al-c-ferrite__hot-rolled-rc.data.json
{
  "samples": [
    {
      "sample_id": "sample_fe-mn-al-c-ferrite__hot-rolled-rc",
      "paper_id": "10.1016_j.jmrt.2023.06.037",
      "alloy_id": "alloy_fe-mn-al-c-ferrite",
      "process_id": "proc_hot-rolled-rc",
      "sample_label": "single ferrite steel",
      "aliases": [
        "single ferrite Fe-Mn-Al-C steel (hot rolled + rapidly cooled)",
        "δ-ferrite steel"
      ]
    }
  ],
  "processing_steps": [
    {
      "processing_step_id": "step_homogenization",
      "sequence": "1",
      "type": "heat treatment",
      "method": "homogenization",
      "temperature": "1100-1250 °C",
      "temperature_unit": "°C",
      "duration": "1-3 h",
      "atmosphere": null,
      "cooling_medium": null,
      "heating_or_cooling_rate": null,
      "reduction_ratio": null,
      "processing_steps_notes": "The forging ingot is homogenized at 1100-1250 °C for 1-3 h."
    },
    {
      "processing_step_id": "step_hot_rolling",
      "sequence": "2",
      "type": "mechanical processing",
      "method": "hot rolling",
      "temperature": "between 1100 and 850 °C",
      "temperature_unit": "°C",
      "duration": null,
      "atmosphere": null,
      "cooling_medium": null,
      "heating_or_cooling_rate": null,
      "reduction_ratio": "hot-rolled to 2-5 mm thickness",
      "processing_steps_notes": "Hot-rolled to 2-5 mm thickness between 1100 and 850 °C; in some cases reheating among different rolling-passes is needed to avoid crack generation during hot rolling. A large rolling reduction can provide enough recrystallization driving force, thus inhibiting the segregation of FeAl. For single ferrite steel, a high Al content raises the ferrite recrystallization temperature so the δ-ferrite grains are hard to refine, and δ-ferrite elongates along the rolling direction into banded morphology."
    },
    {
      "processing_step_id": "step_rapid_cooling",
      "sequence": "3",
      "type": "heat treatment",
      "method": "rapid cooling to room temperature",
      "temperature": "room temperature",
      "temperature_unit": null,
      "duration": null,
      "atmosphere": null,
      "cooling_medium": null,
      "heating_or_cooling_rate": null,
      "reduction_ratio": null,
      "processing_steps_notes": "The hot-rolled steel is rapidly cooled to room temperature. The cooling rate after hot rolling strongly influences intergranular κ-carbide formation; for single ferrite steel, κ-carbide precipitates along the δ-ferrite grain boundary if the cooling rate is slow."
    }
  ],
  "structures": [
    {
      "structure_id": "structure_single_ferrite_hot_rolled_rc",
      "overall_structure": "Room-temperature microstructure of single ferrite Fe-Mn-Al-C steel is δ-ferrite. A high Al content increases the ferrite recrystallization temperature, so δ-ferrite grains are hard to refine due to limited dynamic or static recrystallizations; δ-ferrite elongates along the rolling direction and presents a banded morphology under hot rolling conditions.",
      "number_of_phases": "4",
      "microstructure_counts": null,
      "microstructure_list": [
        {
          "microstructure_id": "micro_delta_ferrite_matrix",
          "region": "bulk / room-temperature matrix",
          "related_sequence": "3",
          "phases_present": [
            {
              "phase_name": "δ-ferrite",
              "crystal_structure": "BCC (disordered α/δ; disordered FeAl with A2 possible when Al content differs)",
              "volume_fraction": null,
              "morphology": "banded, elongated along the rolling direction",
              "grain_size": "coarse; hard to refine due to limited dynamic or static recrystallizations",
              "texture": null
            },
            {
              "phase_name": "B2",
              "crystal_structure": "ordered body-centered cubic, CsCl type (ordered FeAl)",
              "volume_fraction": null,
              "morphology": null,
              "grain_size": null,
              "texture": null
            },
            {
              "phase_name": "DO3",
              "crystal_structure": "ordered superlattice structure (ordered Fe3Al)",
              "volume_fraction": null,
              "morphology": null,
              "grain_size": null,
              "texture": null
            },
            {
              "phase_name": "κ-carbide",
              "crystal_structure": "L'12 ordered crystal structure (perovskite-like, (Fe,Mn)3AlC)",
              "volume_fraction": null,
              "morphology": "precipitated along the δ-ferrite grain boundary",
              "grain_size": null,
              "texture": null
            }
          ],
          "defects": [],
          "grain_structure": {
            "average_grain_size": null,
            "grain_size_distribution": "δ-ferrite grains are hard to be refined because of the limited dynamic or static recrystallizations caused by the high Al content raising the ferrite recrystallization temperature",
            "texture": null
          },
          "precipitates": [
            {
              "precipitate_id": "ppt_kappa_gb",
              "type": "κ-carbide",
              "size": null,
              "distribution": "along the δ-ferrite grain boundary (formed during cooling when the cooling rate is slow)",
              "coherency": null
            }
          ]
        }
      ]
    }
  ],
  "interfaces": [
    {
      "interface_set_id": "interface_kappa_delta_ferrite",
      "phase_interfaces": [
        {
          "interface_id": "int_kappa_delta_ferrite_gb",
          "microstructure_id": "micro_delta_ferrite_matrix",
          "phase_1_name": "κ-carbide",
          "phase_2_name": "δ-ferrite",
          "coherence": null
        }
      ],
      "defect_interactions": [],
      "slip_behavior": "In single ferrite Fe-Mn-Al-C steels the shear of mobile dislocations on ordered phases and dislocation slips mainly control the strain hardening. As Al content increases to 11-19 wt%, the number of active mobile dislocations decreases under low deformation temperature due to a limited number of dislocation slip systems; after fracture, dense dislocation bundles and undeformed B2 phase were observed in ferrite, indicating uneven plastic deformation.",
      "phase_evolution": "Due to the difference in Al content, the disordered FeAl phase with A2, the ordered FeAl phase with B2, or the ordered Fe3Al phase with DO3 structures can act as the matrix phases of single ferrite Fe-Mn-Al-C steel. When Al content reaches 6 wt%, the κ phase with a short-range ordering crystal structure gradually forms.",
      "interface_notes": "During the subsequent cooling process after hot rolling, κ-carbide will precipitate along the δ-ferrite grain boundary if the cooling rate is slow. Al content can significantly influence the crystal structures of the matrix phases."
    }
  ],
  "properties": [],
  "performance": [],
  "characterization_methods": [],
  "computational_details": [
    {
      "computation_id": "comp_density_model",
      "simulation_method": "analytical/empirical model",
      "software_used": null,
      "potential_model_or_database": null,
      "boundary_and_initial_conditions": null,
      "validation_against_experiment": null,
      "analytical_models": [
        {
          "model_name": "density model for Fe-Mn-Al-C steel (Eq. 1)",
          "equation_role": "Computes the density of Fe-Mn-Al-C low-density steel from the mass fractions of Al, C and Mn.",
          "parameters": [
            {
              "name": "constant term",
              "value": "8.15",
              "unit": "g/cm3"
            },
            {
              "name": "ω(Al) coefficient",
              "value": "-0.101",
              "unit": null
            },
            {
              "name": "ω(C) coefficient",
              "value": "-0.41",
              "unit": null
            },
            {
              "name": "ω(Mn) coefficient",
              "value": "-0.0085",
              "unit": null
            }
          ],
          "model_note": "ρ = 8.15 − 0.101·ω(Al) − 0.41·ω(C) − 0.0085·ω(Mn); ω(Al), ω(C) and ω(Mn) are the mass fractions of Al, C and Mn. C content plays the most significant role in reducing density, but the density of Fe-Mn-Al-C steel is mainly related to Al and Mn contents."
        }
      ]
    },
    {
      "computation_id": "comp_sfe_mechanism_map",
      "simulation_method": "empirical composition–SFE–deformation mechanism map",
      "software_used": null,
      "potential_model_or_database": null,
      "boundary_and_initial_conditions": null,
      "validation_against_experiment": null,
      "analytical_models": [
        {
          "model_name": "composition–deformation mechanism–SFE map (Fig. 7)",
          "equation_role": "Relates C, Mn and Al contents to the deformation mechanism (TRIP/TWIP/MBIP/κ-carbide forming border) and stacking fault energy, used to interpret the deformation behaviour of Fe-Mn-Al-C steels including single ferrite steel.",
          "parameters": [
            {
              "name": "C content axis",
              "value": "0–1.2",
              "unit": "wt.%"
            },
            {
              "name": "Mn content axis",
              "value": "0–35",
              "unit": "wt.%"
            },
            {
              "name": "Al content axis",
              "value": "0–12",
              "unit": "wt.%"
            },
            {
              "name": "Iso-SFE contour",
              "value": "50",
              "unit": "mJ/m2"
            },
            {
              "name": "Iso-SFE contour",
              "value": "20",
              "unit": "mJ/m2"
            }
          ],
          "model_note": "Fig. 7 relates composition, deformation mechanism and SFE in Fe-Mn-Al-C steel at room temperature; cited in the single ferrite steel section (b0084) to describe how Al content changes crystal structures and tensile properties."
        }
      ]
    }
  ],
  "unmapped_findings": [
    "Table 1 composition window for the single ferrite Fe-Mn-Al-C steel type: X_Mn < 5.0 wt.%, 5.0 < X_Al < 12.0 wt.%, X_C < 0.1 wt.%, with constituent phases δ, B2, DO3 and κ (block b0040/b0041).",
    "Single ferrite Fe-Mn-Al-C steels contain no austenite, so martensite transformation is absent."
  ]
}

File: 02_extraction/10.1016_j.jmrt.2023.06.037/output/sample/sample_fe-mn-al-c-ferrite__hot-rolled-rc.json
{
  "samples": [
    {
      "sample_id": "sample_fe-mn-al-c-ferrite__hot-rolled-rc",
      "paper_id": "10.1016_j.jmrt.2023.06.037",
      "alloy_id": "alloy_fe-mn-al-c-ferrite",
      "process_id": "proc_hot-rolled-rc",
      "sample_label": "single ferrite steel",
      "aliases": [
        "single ferrite Fe-Mn-Al-C steel (hot rolled + rapidly cooled)",
        "δ-ferrite steel"
      ]
    }
  ],
  "processing_steps": [
    {
      "source": {
        "reason": "b0047 states: 'the forging ingot is homogenized at 1100e1250 C for 1e3 h, then hot-rolled...', which describes the first step of the hot-rolled-rapidly-cooled process applied to this steel family.",
        "block_id": [
          "b0047"
        ]
      },
      "processing_step_id": "step_homogenization",
      "sequence": {
        "value": "1"
      },
      "type": {
        "value": "heat treatment"
      },
      "method": {
        "value": "homogenization"
      },
      "temperature": {
        "value": "1100-1250 °C"
      },
      "temperature_unit": {
        "value": "°C"
      },
      "duration": {
        "value": "1-3 h"
      },
      "atmosphere": null,
      "cooling_medium": null,
      "heating_or_cooling_rate": null,
      "reduction_ratio": null,
      "processing_steps_notes": {
        "value": "The forging ingot is homogenized at 1100-1250 °C for 1-3 h."
      }
    },
    {
      "source": {
        "reason": "b0047 describes the hot-rolling step (2-5 mm, 1100-850 °C, reheating between passes) and b0043 explains the resulting banded δ-ferrite morphology of single ferrite steel.",
        "block_id": [
          "b0047",
          "b0043"
        ]
      },
      "processing_step_id": "step_hot_rolling",
      "sequence": {
        "value": "2"
      },
      "type": {
        "value": "mechanical processing"
      },
      "method": {
        "value": "hot rolling"
      },
      "temperature": {
        "value": "between 1100 and 850 °C"
      },
      "temperature_unit": {
        "value": "°C"
      },
      "duration": null,
      "atmosphere": null,
      "cooling_medium": null,
      "heating_or_cooling_rate": null,
      "reduction_ratio": {
        "value": "hot-rolled to 2-5 mm thickness"
      },
      "processing_steps_notes": {
        "value": "Hot-rolled to 2-5 mm thickness between 1100 and 850 °C; in some cases reheating among different rolling-passes is needed to avoid crack generation during hot rolling. A large rolling reduction can provide enough recrystallization driving force, thus inhibiting the segregation of FeAl. For single ferrite steel, a high Al content raises the ferrite recrystallization temperature so the δ-ferrite grains are hard to refine, and δ-ferrite elongates along the rolling direction into banded morphology."
      }
    },
    {
      "source": {
        "reason": "b0047 states the cooling rate after hot rolling strongly influences intergranular κ-carbide formation, and b0043 states κ-carbide precipitates along the δ-ferrite grain boundary if the cooling rate is slow; b0040 defines the state as 'after hot rolling and rapidly cooling to room temperature'.",
        "block_id": [
          "b0040",
          "b0043",
          "b0047"
        ]
      },
      "processing_step_id": "step_rapid_cooling",
      "sequence": {
        "value": "3"
      },
      "type": {
        "value": "heat treatment"
      },
      "method": {
        "value": "rapid cooling to room temperature"
      },
      "temperature": {
        "value": "room temperature"
      },
      "temperature_unit": null,
      "duration": null,
      "atmosphere": null,
      "cooling_medium": null,
      "heating_or_cooling_rate": null,
      "reduction_ratio": null,
      "processing_steps_notes": {
        "value": "The hot-rolled steel is rapidly cooled to room temperature. The cooling rate after hot rolling strongly influences intergranular κ-carbide formation; for single ferrite steel, κ-carbide precipitates along the δ-ferrite grain boundary if the cooling rate is slow."
      }
    }
  ],
  "structures": [
    {
      "source": {
        "reason": "b0043 states the room-temperature microstructure of single ferrite Fe-Mn-Al-C steels is δ-ferrite and describes the banded morphology, κ-carbide precipitation, and Al-controlled A2/B2/DO3 matrix structures; b0041 (Table 1) lists the constituent phases (δ, B2, DO3, κ) and composition window for single ferrite steel.",
        "block_id": [
          "b0041",
          "b0043"
        ]
      },
      "structure_id": "structure_single_ferrite_hot_rolled_rc",
      "overall_structure": {
        "value": "Room-temperature microstructure of single ferrite Fe-Mn-Al-C steel is δ-ferrite. A high Al content increases the ferrite recrystallization temperature, so δ-ferrite grains are hard to refine due to limited dynamic or static recrystallizations; δ-ferrite elongates along the rolling direction and presents a banded morphology under hot rolling conditions."
      },
      "number_of_phases": {
        "value": "4"
      },
      "microstructure_counts": null,
      "microstructure_list": [
        {
          "microstructure_id": "micro_delta_ferrite_matrix",
          "region": {
            "value": "bulk / room-temperature matrix"
          },
          "related_sequence": {
            "value": "3"
          },
          "phases_present": [
            {
              "phase_name": {
                "value": "δ-ferrite"
              },
              "crystal_structure": {
                "value": "BCC (disordered α/δ; disordered FeAl with A2 possible when Al content differs)"
              },
              "volume_fraction": null,
              "morphology": {
                "value": "banded, elongated along the rolling direction"
              },
              "grain_size": {
                "value": "coarse; hard to refine due to limited dynamic or static recrystallizations"
              },
              "texture": null
            },
            {
              "phase_name": {
                "value": "B2"
              },
              "crystal_structure": {
                "value": "ordered body-centered cubic, CsCl type (ordered FeAl)"
              },
              "volume_fraction": null,
              "morphology": null,
              "grain_size": null,
              "texture": null
            },
            {
              "phase_name": {
                "value": "DO3"
              },
              "crystal_structure": {
                "value": "ordered superlattice structure (ordered Fe3Al)"
              },
              "volume_fraction": null,
              "morphology": null,
              "grain_size": null,
              "texture": null
            },
            {
              "phase_name": {
                "value": "κ-carbide"
              },
              "crystal_structure": {
                "value": "L'12 ordered crystal structure (perovskite-like, (Fe,Mn)3AlC)"
              },
              "volume_fraction": null,
              "morphology": {
                "value": "precipitated along the δ-ferrite grain boundary"
              },
              "grain_size": null,
              "texture": null
            }
          ],
          "defects": [],
          "grain_structure": {
            "average_grain_size": null,
            "grain_size_distribution": {
              "value": "δ-ferrite grains are hard to be refined because of the limited dynamic or static recrystallizations caused by the high Al content raising the ferrite recrystallization temperature"
            },
            "texture": null
          },
          "precipitates": [
            {
              "precipitate_id": "ppt_kappa_gb",
              "type": {
                "value": "κ-carbide"
              },
              "size": null,
              "distribution": {
                "value": "along the δ-ferrite grain boundary (formed during cooling when the cooling rate is slow)"
              },
              "coherency": null
            }
          ]
        }
      ]
    }
  ],
  "interfaces": [
    {
      "source": {
        "reason": "b0043 describes κ-carbide precipitation along the δ-ferrite grain boundary and Al-dependent A2/B2/DO3 matrix structures; b0084 describes the dislocation/ordered-phase slip behaviour controlling strain hardening of single ferrite steels.",
        "block_id": [
          "b0043",
          "b0084"
        ]
      },
      "interface_set_id": "interface_kappa_delta_ferrite",
      "phase_interfaces": [
        {
          "interface_id": "int_kappa_delta_ferrite_gb",
          "microstructure_id": "micro_delta_ferrite_matrix",
          "phase_1_name": {
            "value": "κ-carbide"
          },
          "phase_2_name": {
            "value": "δ-ferrite"
          },
          "coherence": null
        }
      ],
      "defect_interactions": [],
      "slip_behavior": {
        "value": "In single ferrite Fe-Mn-Al-C steels the shear of mobile dislocations on ordered phases and dislocation slips mainly control the strain hardening. As Al content increases to 11-19 wt%, the number of active mobile dislocations decreases under low deformation temperature due to a limited number of dislocation slip systems; after fracture, dense dislocation bundles and undeformed B2 phase were observed in ferrite, indicating uneven plastic deformation."
      },
      "phase_evolution": {
        "value": "Due to the difference in Al content, the disordered FeAl phase with A2, the ordered FeAl phase with B2, or the ordered Fe3Al phase with DO3 structures can act as the matrix phases of single ferrite Fe-Mn-Al-C steel. When Al content reaches 6 wt%, the κ phase with a short-range ordering crystal structure gradually forms."
      },
      "interface_notes": {
        "value": "During the subsequent cooling process after hot rolling, κ-carbide will precipitate along the δ-ferrite grain boundary if the cooling rate is slow. Al content can significantly influence the crystal structures of the matrix phases."
      }
    }
  ],
  "properties": [],
  "performance": [],
  "characterization_methods": [],
  "computational_details": [
    {
      "source": {
        "reason": "b0023/b0024 present Eq. (1) as the density model for Fe-Mn-Al-C low-density steel determined by Al, C and Mn mass fractions, applicable to the single ferrite steel composition window.",
        "block_id": [
          "b0023",
          "b0024"
        ]
      },
      "computation_id": "comp_density_model",
      "simulation_method": {
        "value": "analytical/empirical model"
      },
      "software_used": null,
      "potential_model_or_database": null,
      "boundary_and_initial_conditions": null,
      "validation_against_experiment": null,
      "analytical_models": [
        {
          "model_name": {
            "value": "density model for Fe-Mn-Al-C steel (Eq. 1)"
          },
          "equation_role": {
            "value": "Computes the density of Fe-Mn-Al-C low-density steel from the mass fractions of Al, C and Mn."
          },
          "parameters": [
            {
              "name": {
                "value": "constant term"
              },
              "value": {
                "value": "8.15"
              },
              "unit": {
                "value": "g/cm3"
              }
            },
            {
              "name": {
                "value": "ω(Al) coefficient"
              },
              "value": {
                "value": "-0.101"
              },
              "unit": null
            },
            {
              "name": {
                "value": "ω(C) coefficient"
              },
              "value": {
                "value": "-0.41"
              },
              "unit": null
            },
            {
              "name": {
                "value": "ω(Mn) coefficient"
              },
              "value": {
                "value": "-0.0085"
              },
              "unit": null
            }
          ],
          "model_note": {
            "value": "ρ = 8.15 − 0.101·ω(Al) − 0.41·ω(C) − 0.0085·ω(Mn); ω(Al), ω(C) and ω(Mn) are the mass fractions of Al, C and Mn. C content plays the most significant role in reducing density, but the density of Fe-Mn-Al-C steel is mainly related to Al and Mn contents."
          }
        }
      ]
    },
    {
      "source": {
        "reason": "b0084 (single ferrite steel section) cites Fig. 7 [80] and b0085 describes Fig. 7 as the relationship between composition, deformation mechanism and SFE in Fe-Mn-Al-C steel at room temperature.",
        "block_id": [
          "b0084",
          "b0085"
        ]
      },
      "computation_id": "comp_sfe_mechanism_map",
      "simulation_method": {
        "value": "empirical composition–SFE–deformation mechanism map"
      },
      "software_used": null,
      "potential_model_or_database": null,
      "boundary_and_initial_conditions": null,
      "validation_against_experiment": null,
      "analytical_models": [
        {
          "model_name": {
            "value": "composition–deformation mechanism–SFE map (Fig. 7)"
          },
          "equation_role": {
            "value": "Relates C, Mn and Al contents to the deformation mechanism (TRIP/TWIP/MBIP/κ-carbide forming border) and stacking fault energy, used to interpret the deformation behaviour of Fe-Mn-Al-C steels including single ferrite steel."
          },
          "parameters": [
            {
              "name": {
                "value": "C content axis"
              },
              "value": {
                "value": "0–1.2"
              },
              "unit": {
                "value": "wt.%"
              }
            },
            {
              "name": {
                "value": "Mn content axis"
              },
              "value": {
                "value": "0–35"
              },
              "unit": {
                "value": "wt.%"
              }
            },
            {
              "name": {
                "value": "Al content axis"
              },
              "value": {
                "value": "0–12"
              },
              "unit": {
                "value": "wt.%"
              }
            },
            {
              "name": {
                "value": "Iso-SFE contour"
              },
              "value": {
                "value": "50"
              },
              "unit": {
                "value": "mJ/m2"
              }
            },
            {
              "name": {
                "value": "Iso-SFE contour"
              },
              "value": {
                "value": "20"
              },
              "unit": {
                "value": "mJ/m2"
              }
            }
          ],
          "model_note": {
            "value": "Fig. 7 relates composition, deformation mechanism and SFE in Fe-Mn-Al-C steel at room temperature; cited in the single ferrite steel section (b0084) to describe how Al content changes crystal structures and tensile properties."
          }
        }
      ]
    }
  ],
  "unmapped_findings": [
    "Table 1 composition window for the single ferrite Fe-Mn-Al-C steel type: X_Mn < 5.0 wt.%, 5.0 < X_Al < 12.0 wt.%, X_C < 0.1 wt.%, with constituent phases δ, B2, DO3 and κ (block b0040/b0041).",
    "Single ferrite Fe-Mn-Al-C steels contain no austenite, so martensite transformation is absent."
  ]
}
