Repository: RiverYanggg/SteelDig_datasbase

# SteelDig 企业级材料知识库

以 68 篇 Fe–Mn–Al–C 系低密度钢文献为语料，按《数据库建立》的总体架构落地：
**资产湖（不可变）→ PostgreSQL 事实层 → 检索层 → 消费层 API**。

当前状态：**已建成并完成全量入库**，68 篇 / 638 样品 / 1,508 条性能量 / 68,944 条溯源记录，
95 项测试（完整性 + API + 界面 + 校订 + 成分检索）全部通过，`error` 级质量问题为 0。

```
database/
├── 01_raw/mineru_source/     # 资产 A：MinerU 解析，68 篇（PDF + 图 + content_list）
├── 02_extraction/            # 资产 B：LLM 提取，68 篇（preprocess/output/timing）
├── 03_manifests/             # 资产清单、论文主索引、run 归属映射
├── 04_reports/               # 质检与覆盖率报告（自动生成）
├── 05_lake/                  # ★ 资产湖：内容寻址、不可变（sha256 命名）
├── 06_db/                    # ★ 数据库工程：迁移 / ETL / API / 测试 / 编排
├── 07_docs/                  # ★ 架构、数据字典、ER、运维、查询手册

File: 02_extraction/10.1016_j.jmrt.2024.10.063/output/sample/sample_fe-20mn-6al-0.6c-0.15si__tensile-neg196c.data.json
{
  "samples": [
    {
      "sample_id": "sample_fe-20mn-6al-0.6c-0.15si__tensile-neg196c",
      "paper_id": "10.1016_j.jmrt.2024.10.063",
      "alloy_id": "alloy_fe-20mn-6al-0.6c-0.15si",
      "process_id": "proc_tensile-neg196c",
      "sample_label": "tensile deformed at -196°C",
      "aliases": [
        "-196°C tensile sample"
      ]
    }
  ],
  "processing_steps": [
    {
      "processing_step_id": "step_homogenization",
      "sequence": "1",
      "type": "heat treatment",
      "method": "homogenization (reheating of ingot)",
      "temperature": "1250 °C",
      "temperature_unit": "°C",
      "duration": "2 h",
      "atmosphere": null,
      "cooling_medium": null,
      "heating_or_cooling_rate": null,
      "reduction_ratio": null,
      "processing_steps_notes": "The ingot was reheated to 1250 °C and held for 2 h for homogenization."
    },
    {
      "processing_step_id": "step_forging",
      "sequence": "2",
      "type": "mechanical processing",
      "method": "forging",
      "temperature": "1100–950 °C",
      "temperature_unit": "°C",
      "duration": null,
      "atmosphere": null,
      "cooling_medium": null,
      "heating_or_cooling_rate": null,
      "reduction_ratio": null,
      "processing_steps_notes": "The ingot was forged into round bars with a diameter of 60 mm; the starting forging temperature was 1100 °C and the finishing forging temperature was 950 °C."
    },
    {
      "processing_step_id": "step_furnace_cooling",
      "sequence": "3",
      "type": "cooling",
      "method": "furnace cooling to RT",
      "temperature": null,
      "temperature_unit": null,
      "duration": null,
      "atmosphere": null,
      "cooling_medium": "furnace",
      "heating_or_cooling_rate": null,
      "reduction_ratio": null,
      "processing_steps_notes": "After forging, the bars were cooled to RT in the furnace."
    },
    {
      "processing_step_id": "step_tensile_neg196c",
      "sequence": "4",
      "type": "mechanical processing",
      "method": "tensile deformation (tensile test to fracture)",
      "temperature": "-196 °C",
      "temperature_unit": "°C",
      "duration": null,
      "atmosphere": null,
      "cooling_medium": "liquid nitrogen",
      "heating_or_cooling_rate": null,
      "reduction_ratio": null,
      "processing_steps_notes": "Tensile test carried out on a YYF-50 tensile tester until fracture at -196 °C with liquid nitrogen as cooling medium; strain rate 0.001 s-1 (10-3 s-1), slow enough to avoid frictional heat; extensometer used; parallel length 32 mm, width 5 mm, thickness 1.5 mm; three tensile samples tested per condition for average values."
    }
  ],
  "structures": [
    {
      "structure_id": "struct_tensile_deformed_neg196c",
      "overall_structure": "Deformed austenite (uniform deformation section) after tensile deformation at -196 °C: fully austenitic (no DIMT), crystal orientation concentrated in {111} and {001}, dominated by planar glide of dislocations with a small amount of mechanical twins; LAGB fraction 70.2%, HAGB fraction 29.8%; GNDs accumulate at LAGBs.",
      "number_of_phases": 1,
      "microstructure_counts": null,
      "microstructure_list": [
        {
          "microstructure_id": "micro_ebsd_neg196c",
          "region": "uniformly deformed section (~10 mm from the fracture surface, not affected by necking)",
          "related_sequence": "4",
          "phases_present": [
            {
              "phase_name": "austenite (γ)",
              "crystal_structure": "face-centered cubic (fcc)",
              "volume_fraction": null,
              "morphology": "deformed equiaxed austenite grains with crystal orientation concentrated in {111} and {001}",
              "grain_size": null,
              "texture": "{111} and {001} orientation concentration (IPF)"
            }
          ],
          "defects": [
            {
              "type": "mechanical twins (small amount)",
              "porosity": null,
              "inclusions": [],
              "dislocation_density": null,
              "lattice_distortion": null
            },
            {
              "type": "low-angle grain boundaries (LAGBs) with GND accumulation",
              "porosity": null,
              "inclusions": [],
              "dislocation_density": null,
              "lattice_distortion": "GNDs accumulate at LAGBs indicating more severe local deformation"
            }
          ],
          "grain_structure": {
            "average_grain_size": {
              "value": null,
              "unit": null
            },
            "grain_size_distribution": "LAGBs mainly concentrate at the austenite grains with finer grain size",
            "texture": "{111} and {001}"
          },
          "precipitates": []
        },
        {
          "microstructure_id": "micro_tem_neg196c",
          "region": "uniformly deformed section",
          "related_sequence": "4",
          "phases_present": [
            {
              "phase_name": "austenite (γ) matrix with mechanical twins",
              "crystal_structure": "face-centered cubic (fcc) (twins on {111})",
              "volume_fraction": null,
              "morphology": "dark parallel band-like features (mechanical twins) in a heavily dislocated matrix",
              "grain_size": null,
              "texture": null
            }
          ],
          "defects": [
            {
              "type": "mechanical twins (twinning plane along <112> on {111}, grain oriented near <110> zone axis)",
              "porosity": null,
              "inclusions": [],
              "dislocation_density": null,
              "lattice_distortion": null
            },
            {
              "type": "dislocations (heavily dislocated matrix)",
              "porosity": null,
              "inclusions": [],
              "dislocation_density": null,
              "lattice_distortion": null
            }
          ],
          "grain_structure": {
            "average_grain_size": {
              "value": null,
              "unit": null
            },
            "grain_size_distribution": null,
            "texture": null
          },
          "precipitates": []
        }
      ]
    }
  ],
  "interfaces": [
    {
      "interface_set_id": "interface_set_neg196c",
      "phase_interfaces": [
        {
          "interface_id": "if_austenite_twin",
          "microstructure_id": "micro_tem_neg196c",
          "phase_1_name": "austenite (γ) matrix",
          "phase_2_name": "mechanical twin (austenite)",
          "coherence": "mechanical twinning plane formed along <112> crystal direction on {111} plane"
        }
      ],
      "defect_interactions": [
        {
          "interaction_id": "di_gnd_lagb",
          "microstructure_id": "micro_ebsd_neg196c",
          "interaction_type": "GND accumulation at low-angle grain boundaries",
          "qualitative_or_quantitative_description": "GNDs accumulate at LAGBs, indicating a more severe local deformation of these regions."
        },
        {
          "interaction_id": "di_twin_dislocation",
          "microstructure_id": "micro_tem_neg196c",
          "interaction_type": "product of planar glide (mechanical twins/microbands) acting as barriers to partial dislocation motion",
          "qualitative_or_quantitative_description": "Mechanical twins and glide bands act as barriers for the movement of partial dislocations, contributing to a high work hardening rate at -196 °C."
        }
      ],
      "slip_behavior": "Planar glide of dislocations dominates; the reduced SFE at -196 °C (32 mJ/m²) promotes planar glide and hampers cross-slip, with a small amount of mechanical twinning formed; twinning plane {111} along <112> in grains oriented near <110> zone axis.",
      "phase_evolution": "Austenite remains fully stable with no deformation-induced martensitic transformation (DIMT); no isothermal martensite forms at -196 °C; only mechanical twinning occurs in addition to planar glide.",
      "interface_notes": null
    }
  ],
  "properties": [
    {
      "property_set_id": "prop_tensile_neg196c",
      "measurement_conditions": {
        "temperature": "-196 °C",
        "temperature_unit": "°C",
        "environment": "liquid nitrogen (used as cooling medium; entire tensile process carried out in cooling medium)",
        "strain_rate": "0.001 s-1 (10-3 s-1)",
        "specimen_geometry": "parallel length 32 mm, width 5 mm, thickness 1.5 mm",
        "test_standard": null,
        "other_conditions": "YYF-50 tensile tester until fracture; extensometer used; three samples tested per condition to obtain average values; microstructure analyzed on the uniformly deformed section ~10 mm from the fracture"
      },
      "mechanical": {
        "tensile_properties": {
          "yield_strength": [],
          "ultimate_tensile_strength": [
            {
              "direction": "tensile (loading) direction",
              "value": "~1280 MPa",
              "unit": "MPa",
              "uncertainty": null
            }
          ],
          "elongation": [
            {
              "direction": "tensile direction",
              "value": "> 65 % (total elongation; largest strain of the three temperatures)",
              "unit": "%",
              "uncertainty": null
            }
          ],
          "youngs_modulus": null,
          "stress_strain_curves": "Engineering stress-strain curve at -196 °C (Fig. 2a); corresponding true stress-strain curve and work hardening rate curve (Fig. 2b); the necking point corresponds to σtrue = dσtrue/dεtrue.",
          "stress_strain_distribution": [],
          "strain_hardening_rate": [
            "n1 = 0.204 (slope in the low-strain region)",
            "n2 = 0.448 (slope in the high-strain region)",
            "Work hardening rate increases as deformation temperature decreases (negative temperature dependence of strength)."
          ]
        },
        "hardness": [],
        "fracture_toughness": {
          "value": null,
          "unit": null
        },
        "fatigue_properties": {
          "fatigue_limit": null,
          "cycles_to_failure": null
        },
        "creep_properties": {
          "steady_state_creep_rate": null,
          "rupture_life": null
        }
      },
      "physical": {
        "density": {
          "value": "7.114 g/cm3 (measured); 7.078 g/cm3 (estimated by Kim et al. equation)",
          "unit": "g/cm3"
        },
        "thermal_properties": {
          "stacking_fault_energy": "32 mJ/m2 at -196 °C"
        },
        "electrical_properties": {},
        "magnetic_properties": {}
      },
      "chemical": {
        "corrosion_resistance": {},
        "oxidation_resistance": {}
      },
      "radiation_properties": {
        "void_swelling": null,
        "irradiation_hardening": null,
        "helium_embrittlement": null
      }
    }
  ],
  "performance": [
    {
      "performance_id": "perf_tensile_neg196c",
      "service_conditions": {
        "operating_temperature": {
          "min": "-196",
          "max": "-196",
          "unit": "°C"
        },
        "stress_state": "uniaxial tensile loading (deformation to fracture)",
        "environment": "liquid nitrogen (cryogenic)"
      },
      "lifetime_prediction": {
        "model_used": null,
        "predicted_lifetime": null,
        "confidence_interval": null
      },
      "comparative_performance": {
        "benchmark_alloy_id": null,
        "benchmark_process_id": null,
        "benchmark_sample_id": null,
        "comparison_metric": "Decreasing tensile temperature to -196 °C (reduced SFE, 32 mJ/m²) raises glide planarity, giving higher tensile strength and elongation than at -77 °C and RT (negative temperature dependence of strength and a higher work hardening rate).",
        "improvement_percentage": null
      }
    }
  ],
  "characterization_methods": [
    {
      "characterization_id": "char_ebsd",
      "microstructure_id": "micro_ebsd_neg196c",
      "technique": "Electron backscatter diffraction (EBSD) - IPF, grain boundary (GB) and GND/kernel average misorientation maps",
      "instrument_or_setup": "Apreo S HiVac scanning electron microscope (SEM)",
      "measurement_conditions": "step size 0.5 μm; analyzed on the uniformly deformed section ~10 mm from the fracture after mechanical polishing to remove the deformation layer",
      "purpose": "Analyze the tensile deformed microstructure (crystal orientation, boundary fractions, GND distribution)",
      "key_findings": "Crystal orientation concentrated in {111} and {001}; LAGB fraction 70.2% and HAGB fraction 29.8% at -196 °C; a small amount of mechanical twins marked with arrows; GNDs accumulate at LAGBs"
    },
    {
      "characterization_id": "char_tem",
      "microstructure_id": "micro_tem_neg196c",
      "technique": "Transmission electron microscopy (TEM) with selected area electron diffraction (SAED)",
      "instrument_or_setup": "Tecnai F30 field emission TEM; specimens double-jet thinned using a Struers TenuPol-5 Twin-Jet Electropolisher (electrolyte 6% perchloric acid + 94% glacial acetic acid)",
      "measurement_conditions": "SAED recorded along zone axis Z.A. [1,1,0]",
      "purpose": "Observe the mechanical twins and dislocations in the -196 °C tensile-deformed microstructure",
      "key_findings": "Dark parallel band-like features identified as mechanical twins in a heavily dislocated matrix; twinning plane along <112> on {111} in grains oriented near <110> zone axis; SAED reflections (1,-1,1), (0,0,2), (0,0,-2), (1,-1,-1) consistent with twin-related reflections"
    },
    {
      "characterization_id": "char_tensile_tester",
      "microstructure_id": null,
      "technique": "Uniaxial tensile test",
      "instrument_or_setup": "YYF-50 tensile tester with extensometer",
      "measurement_conditions": "-196 °C in liquid nitrogen; strain rate 0.001 s-1; three samples per condition",
      "purpose": "Measure tensile properties until fracture",
      "key_findings": "Highest strength and elongation at -196 °C; work hardening rate highest at the lowest temperature"
    },
    {
      "characterization_id": "char_sem_fracture",
      "microstructure_id": null,
      "technique": "Scanning electron microscopy (SEM) of the tensile fracture surface",
      "instrument_or_setup": "Nova 400 Nano SEM",
      "measurement_conditions": null,
      "purpose": "Observe the fracture surface after tensile tests",
      "key_findings": null
    }
  ],
  "computational_details": [
    {
      "computation_id": "comp_sfe",
      "simulation_method": "Thermodynamic/analytical estimation of stacking fault energy (SFE)",
      "software_used": null,
      "potential_model_or_database": null,
      "boundary_and_initial_conditions": null,
      "validation_against_experiment": "Input lattice parameter of austenite (0.36757 nm) determined from XRD analysis",
      "analytical_models": [
        {
          "model_name": "Stacking fault energy (SFE) model",
          "equation_role": "SFE = 2 ρ_A ΔG^{γ→ε} + 2 σ^{γ/ε}, with σ^{γ/ε} taken as 15 mJ/m²; ρ_A from ρ_A = (4/√3)·(1/(N·α_γ²)); ΔG^{γ→ε} from the summation over alloying-element free energies, interaction energies, X_C ΔG_{FeMnAl/C}^{γ→ε} and the magnetic free-energy term",
          "parameters": [
            {
              "name": "σ^{γ/ε} (interface surface energy)",
              "value": "15",
              "unit": "mJ/m2"
            },
            {
              "name": "α_γ (austenite lattice parameter)",
              "value": "0.36757",
              "unit": "nm"
            },
            {
              "name": "ΔG_Fe^{γ→ε}",
              "value": "-1828.4 + 4.686T",
              "unit": null
            },
            {
              "name": "ΔG_Mn^{γ→ε}",
              "value": "3970–1.667T",
              "unit": null
            },
            {
              "name": "ΔG_Al^{γ→ε}",
              "value": "5481.04–1.7991T",
              "unit": null
            },
            {
              "name": "ΔG_C^{γ→ε}",
              "value": "-22.166",
              "unit": null
            },
            {
              "name": "ΔG_FeMn^{γ→ε}",
              "value": "-9135.5 + 15.2821X_Mn",
              "unit": null
            },
            {
              "name": "ΔG_FeAl^{γ→ε}",
              "value": "3326.280",
              "unit": null
            },
            {
              "name": "ΔG_FeC^{γ→ε}",
              "value": "42.500",
              "unit": null
            },
            {
              "name": "ΔG_FeMnAl/C^{γ→ε}",
              "value": "1246(1-e^-24.29X_C)/X_C − 17175X_Mn",
              "unit": null
            }
          ],
          "model_note": "Estimated SFE of the experimental steel is 32 mJ/m² at -196 °C (40 mJ/m² at -77 °C and 61 mJ/m² at RT)."
        }
      ]
    },
    {
      "computation_id": "comp_hollomon",
      "simulation_method": "Analytical work-hardening analysis (Hollomon equation, two-stage fit)",
      "software_used": null,
      "potential_model_or_database": null,
      "boundary_and_initial_conditions": null,
      "validation_against_experiment": "Applied to the measured true stress-strain curves at -196 °C (Fig. 8)",
      "analytical_models": [
        {
          "model_name": "Hollomon equation",
          "equation_role": "σ = K ε^n; linearized as lnσ = lnK + n·lnε to obtain the work hardening exponents",
          "parameters": [
            {
              "name": "n1 (low-strain-region slope) at -196 °C",
              "value": "0.204",
              "unit": null
            },
            {
              "name": "n2 (high-strain-region slope) at -196 °C",
              "value": "0.448",
              "unit": null
            }
          ],
          "model_note": "Work hardening behavior divided into two stages; exponents increase as temperature decreases."
        }
      ]
    }
  ],
  "unmapped_findings": [
    "The stacking fault energy (SFE) of the experimental steel at -196 °C is estimated to be 32 mJ/m², which still totally suppresses DIMT but enables the occurrence of mechanical twinning; mechanical twinning is reported as the main deformation mechanism for high-Mn steels when SFE is between 18 and 35 mJ/m².",
    "Two-stage work-hardening exponents at -196 °C from the Hollomon analysis: n1 = 0.204 (low-strain region) and n2 = 0.448 (high-strain region), the largest of the three tensile temperatures.",
    "Reported linear temperature dependence of tensile strength (T in °C): UTS = 813.0 - 2.36×T and YS = 474.6 - 2.05×T (Fig. 2c); both YS and UTS increase linearly as deformation temperature decreases.",
    "At -196 °C the tensile necking point (where true stress equals the work hardening rate, σtrue = dσtrue/dεtrue) occurs at the highest stress and true strain among the three temperatures.",
    "The region flanking the primary crack is transgranular: misorientation analysis across the crack (Fig. 10c) shows a misorientation difference of less than 15° between the regions on both sides of the crack, i.e., they belonged to the same grain before cracking."
  ]
}

File: 02_extraction/10.1016_j.jmrt.2024.10.063/output/sample/sample_fe-20mn-6al-0.6c-0.15si__tensile-neg196c.json
{
  "samples": [
    {
      "sample_id": "sample_fe-20mn-6al-0.6c-0.15si__tensile-neg196c",
      "paper_id": "10.1016_j.jmrt.2024.10.063",
      "alloy_id": "alloy_fe-20mn-6al-0.6c-0.15si",
      "process_id": "proc_tensile-neg196c",
      "sample_label": "tensile deformed at -196°C",
      "aliases": [
        "-196°C tensile sample"
      ]
    }
  ],
  "processing_steps": [
    {
      "source": {
        "reason": "Experimental material section describes the thermo-mechanical route of the experimental steel that is the precursor of this tensile sample.",
        "block_id": [
          "b0015"
        ]
      },
      "processing_step_id": "step_homogenization",
      "sequence": {
        "value": "1"
      },
      "type": {
        "value": "heat treatment"
      },
      "method": {
        "value": "homogenization (reheating of ingot)"
      },
      "temperature": {
        "value": "1250 °C"
      },
      "temperature_unit": {
        "value": "°C"
      },
      "duration": {
        "value": "2 h"
      },
      "atmosphere": null,
      "cooling_medium": null,
      "heating_or_cooling_rate": null,
      "reduction_ratio": null,
      "processing_steps_notes": {
        "value": "The ingot was reheated to 1250 °C and held for 2 h for homogenization."
      }
    },
    {
      "source": {
        "reason": "Experimental material section gives the forging step that produced the as-forged bars later used for tensile testing.",
        "block_id": [
          "b0015"
        ]
      },
      "processing_step_id": "step_forging",
      "sequence": {
        "value": "2"
      },
      "type": {
        "value": "mechanical processing"
      },
      "method": {
        "value": "forging"
      },
      "temperature": {
        "value": "1100–950 °C"
      },
      "temperature_unit": {
        "value": "°C"
      },
      "duration": null,
      "atmosphere": null,
      "cooling_medium": null,
      "heating_or_cooling_rate": null,
      "reduction_ratio": null,
      "processing_steps_notes": {
        "value": "The ingot was forged into round bars with a diameter of 60 mm; the starting forging temperature was 1100 °C and the finishing forging temperature was 950 °C."
      }
    },
    {
      "source": {
        "reason": "Experimental material section states the forged bars were cooled to RT in the furnace.",
        "block_id": [
          "b0015"
        ]
      },
      "processing_step_id": "step_furnace_cooling",
      "sequence": {
        "value": "3"
      },
      "type": {
        "value": "cooling"
      },
      "method": {
        "value": "furnace cooling to RT"
      },
      "temperature": null,
      "temperature_unit": null,
      "duration": null,
      "atmosphere": null,
      "cooling_medium": {
        "value": "furnace"
      },
      "heating_or_cooling_rate": null,
      "reduction_ratio": null,
      "processing_steps_notes": {
        "value": "After forging, the bars were cooled to RT in the furnace."
      }
    },
    {
      "source": {
        "reason": "Tensile test conditions defining the -196 °C tensile-deformed sample (temperature, cooling medium, strain rate and specimen geometry).",
        "block_id": [
          "b0017",
          "b0021",
          "b0028"
        ]
      },
      "processing_step_id": "step_tensile_neg196c",
      "sequence": {
        "value": "4"
      },
      "type": {
        "value": "mechanical processing"
      },
      "method": {
        "value": "tensile deformation (tensile test to fracture)"
      },
      "temperature": {
        "value": "-196 °C"
      },
      "temperature_unit": {
        "value": "°C"
      },
      "duration": null,
      "atmosphere": null,
      "cooling_medium": {
        "value": "liquid nitrogen"
      },
      "heating_or_cooling_rate": null,
      "reduction_ratio": null,
      "processing_steps_notes": {
        "value": "Tensile test carried out on a YYF-50 tensile tester until fracture at -196 °C with liquid nitrogen as cooling medium; strain rate 0.001 s-1 (10-3 s-1), slow enough to avoid frictional heat; extensometer used; parallel length 32 mm, width 5 mm, thickness 1.5 mm; three tensile samples tested per condition for average values."
      }
    }
  ],
  "structures": [
    {
      "source": {
        "reason": "EBSD (IPF/GB/GND) and TEM analyses of the sample tensile-deformed at -196 °C describe its deformed microstructure, twinning and boundary fractions.",
        "block_id": [
          "b0033",
          "b0035",
          "figure_003",
          "figure_004",
          "b0052"
        ]
      },
      "structure_id": "struct_tensile_deformed_neg196c",
      "overall_structure": {
        "value": "Deformed austenite (uniform deformation section) after tensile deformation at -196 °C: fully austenitic (no DIMT), crystal orientation concentrated in {111} and {001}, dominated by planar glide of dislocations with a small amount of mechanical twins; LAGB fraction 70.2%, HAGB fraction 29.8%; GNDs accumulate at LAGBs."
      },
      "number_of_phases": {
        "value": 1
      },
      "microstructure_counts": null,
      "microstructure_list": [
        {
          "microstructure_id": "micro_ebsd_neg196c",
          "region": {
            "value": "uniformly deformed section (~10 mm from the fracture surface, not affected by necking)"
          },
          "related_sequence": {
            "value": "4"
          },
          "phases_present": [
            {
              "phase_name": {
                "value": "austenite (γ)"
              },
              "crystal_structure": {
                "value": "face-centered cubic (fcc)"
              },
              "volume_fraction": null,
              "morphology": {
                "value": "deformed equiaxed austenite grains with crystal orientation concentrated in {111} and {001}"
              },
              "grain_size": null,
              "texture": {
                "value": "{111} and {001} orientation concentration (IPF)"
              }
            }
          ],
          "defects": [
            {
              "type": {
                "value": "mechanical twins (small amount)"
              },
              "porosity": null,
              "inclusions": [],
              "dislocation_density": null,
              "lattice_distortion": null
            },
            {
              "type": {
                "value": "low-angle grain boundaries (LAGBs) with GND accumulation"
              },
              "porosity": null,
              "inclusions": [],
              "dislocation_density": null,
              "lattice_distortion": {
                "value": "GNDs accumulate at LAGBs indicating more severe local deformation"
              }
            }
          ],
          "grain_structure": {
            "average_grain_size": {
              "value": null,
              "unit": null
            },
            "grain_size_distribution": {
              "value": "LAGBs mainly concentrate at the austenite grains with finer grain size"
            },
            "texture": {
              "value": "{111} and {001}"
            }
          },
          "precipitates": []
        },
        {
          "microstructure_id": "micro_tem_neg196c",
          "region": {
            "value": "uniformly deformed section"
          },
          "related_sequence": {
            "value": "4"
          },
          "phases_present": [
            {
              "phase_name": {
                "value": "austenite (γ) matrix with mechanical twins"
              },
              "crystal_structure": {
                "value": "face-centered cubic (fcc) (twins on {111})"
              },
              "volume_fraction": null,
              "morphology": {
                "value": "dark parallel band-like features (mechanical twins) in a heavily dislocated matrix"
              },
              "grain_size": null,
              "texture": null
            }
          ],
          "defects": [
            {
              "type": {
                "value": "mechanical twins (twinning plane along <112> on {111}, grain oriented near <110> zone axis)"
              },
              "porosity": null,
              "inclusions": [],
              "dislocation_density": null,
              "lattice_distortion": null
            },
            {
              "type": {
                "value": "dislocations (heavily dislocated matrix)"
              },
              "porosity": null,
              "inclusions": [],
              "dislocation_density": null,
              "lattice_distortion": null
            }
          ],
          "grain_structure": {
            "average_grain_size": {
              "value": null,
              "unit": null
            },
            "grain_size_distribution": null,
            "texture": null
          },
          "precipitates": []
        }
      ]
    }
  ],
  "interfaces": [
    {
      "source": {
        "reason": "Discussion of planar glide, twinning, and GND accumulation at boundaries for the -196 °C tensile-deformed sample.",
        "block_id": [
          "b0033",
          "b0035",
          "b0052",
          "b0053",
          "b0061",
          "figure_003",
          "figure_004"
        ]
      },
      "interface_set_id": "interface_set_neg196c",
      "phase_interfaces": [
        {
          "interface_id": "if_austenite_twin",
          "microstructure_id": "micro_tem_neg196c",
          "phase_1_name": {
            "value": "austenite (γ) matrix"
          },
          "phase_2_name": {
            "value": "mechanical twin (austenite)"
          },
          "coherence": {
            "value": "mechanical twinning plane formed along <112> crystal direction on {111} plane"
          }
        }
      ],
      "defect_interactions": [
        {
          "interaction_id": "di_gnd_lagb",
          "microstructure_id": "micro_ebsd_neg196c",
          "interaction_type": {
            "value": "GND accumulation at low-angle grain boundaries"
          },
          "qualitative_or_quantitative_description": {
            "value": "GNDs accumulate at LAGBs, indicating a more severe local deformation of these regions."
          }
        },
        {
          "interaction_id": "di_twin_dislocation",
          "microstructure_id": "micro_tem_neg196c",
          "interaction_type": {
            "value": "product of planar glide (mechanical twins/microbands) acting as barriers to partial dislocation motion"
          },
          "qualitative_or_quantitative_description": {
            "value": "Mechanical twins and glide bands act as barriers for the movement of partial dislocations, contributing to a high work hardening rate at -196 °C."
          }
        }
      ],
      "slip_behavior": {
        "value": "Planar glide of dislocations dominates; the reduced SFE at -196 °C (32 mJ/m²) promotes planar glide and hampers cross-slip, with a small amount of mechanical twinning formed; twinning plane {111} along <112> in grains oriented near <110> zone axis."
      },
      "phase_evolution": {
        "value": "Austenite remains fully stable with no deformation-induced martensitic transformation (DIMT); no isothermal martensite forms at -196 °C; only mechanical twinning occurs in addition to planar glide."
      },
      "interface_notes": null
    }
  ],
  "properties": [
    {
      "source": {
        "reason": "Tensile properties of the -196 °C sample (strength, elongation, work hardening) and physical properties (density, SFE) of this experimental steel.",
        "block_id": [
          "b0021",
          "b0026",
          "b0028",
          "b0031",
          "b0050",
          "b0061",
          "figure_002",
          "figure_008"
        ]
      },
      "property_set_id": "prop_tensile_neg196c",
      "measurement_conditions": {
        "temperature": {
          "value": "-196 °C"
        },
        "temperature_unit": {
          "value": "°C"
        },
        "environment": {
          "value": "liquid nitrogen (used as cooling medium; entire tensile process carried out in cooling medium)"
        },
        "strain_rate": {
          "value": "0.001 s-1 (10-3 s-1)"
        },
        "specimen_geometry": {
          "value": "parallel length 32 mm, width 5 mm, thickness 1.5 mm"
        },
        "test_standard": null,
        "other_conditions": {
          "value": "YYF-50 tensile tester until fracture; extensometer used; three samples tested per condition to obtain average values; microstructure analyzed on the uniformly deformed section ~10 mm from the fracture"
        }
      },
      "mechanical": {
        "tensile_properties": {
          "yield_strength": [],
          "ultimate_tensile_strength": [
            {
              "source": {
                "reason": "Fig. 2a shows the -196 °C engineering stress-strain curve reaching the highest stress, near 1280 MPa.",
                "block_id": [
                  "figure_002"
                ]
              },
              "direction": {
                "value": "tensile (loading) direction"
              },
              "value": {
                "value": "~1280 MPa"
              },
              "unit": {
                "value": "MPa"
              },
              "uncertainty": null
            }
          ],
          "elongation": [
            {
              "source": {
                "reason": "Fig. 2a shows the -196 °C curve extends to the largest strain, beyond 65; total and uniform elongation increase as temperature decreases (Fig. 2c).",
                "block_id": [
                  "figure_002",
                  "b0031"
                ]
              },
              "direction": {
                "value": "tensile direction"
              },
              "value": {
                "value": "> 65 % (total elongation; largest strain of the three temperatures)"
              },
              "unit": {
                "value": "%"
              },
              "uncertainty": null
            }
          ],
          "youngs_modulus": null,
          "stress_strain_curves": {
            "value": "Engineering stress-strain curve at -196 °C (Fig. 2a); corresponding true stress-strain curve and work hardening rate curve (Fig. 2b); the necking point corresponds to σtrue = dσtrue/dεtrue."
          },
          "stress_strain_distribution": [],
          "strain_hardening_rate": [
            {
              "source": {
                "reason": "Fig. 8 lnσ-lnε plot fitted with two linear segments; the -196 °C series gives n1 = 0.204.",
                "block_id": [
                  "figure_008",
                  "b0061"
                ]
              },
              "value": {
                "value": "n1 = 0.204 (slope in the low-strain region)"
              }
            },
            {
              "source": {
                "reason": "Fig. 8 lnσ-lnε plot fitted with two linear segments; the -196 °C series gives n2 = 0.448.",
                "block_id": [
                  "figure_008",
                  "b0061"
                ]
              },
              "value": {
                "value": "n2 = 0.448 (slope in the high-strain region)"
              }
            },
            {
              "source": {
                "reason": "Text states the work hardening rate increases with decreasing deformation temperature.",
                "block_id": [
                  "b0031",
                  "b0078"
                ]
              },
              "value": {
                "value": "Work hardening rate increases as deformation temperature decreases (negative temperature dependence of strength)."
              }
            }
          ]
        },
        "hardness": [],
        "fracture_toughness": {
          "value": null,
          "unit": null
        },
        "fatigue_properties": {
          "fatigue_limit": null,
          "cycles_to_failure": null
        },
        "creep_properties": {
          "steady_state_creep_rate": null,
          "rupture_life": null
        }
      },
      "physical": {
        "density": {
          "source": {
            "reason": "Initial microstructure section reports measured and estimated density of the experimental steel (Fe-20Mn-6Al-0.6C-0.15Si).",
            "block_id": [
              "b0026"
            ]
          },
          "value": {
            "value": "7.114 g/cm3 (measured); 7.078 g/cm3 (estimated by Kim et al. equation)"
          },
          "unit": {
            "value": "g/cm3"
          }
        },
        "thermal_properties": {
          "stacking_fault_energy": {
            "value": "32 mJ/m2 at -196 °C",
            "source": {
              "reason": "The SFE of the experimental steel at -196 °C is estimated to be 32 mJ/m².",
              "block_id": [
                "b0050"
              ]
            }
          }
        },
        "electrical_properties": {},
        "magnetic_properties": {}
      },
      "chemical": {
        "corrosion_resistance": {},
        "oxidation_resistance": {}
      },
      "radiation_properties": {
        "void_swelling": null,
        "irradiation_hardening": null,
        "helium_embrittlement": null
      }
    }
  ],
  "performance": [
    {
      "source": {
        "reason": "Comparative tensile behavior of the experimental steel at -196 °C versus higher temperatures.",
        "block_id": [
          "b0008",
          "b0031",
          "b0052",
          "b0053",
          "b0078"
        ]
      },
      "performance_id": "perf_tensile_neg196c",
      "service_conditions": {
        "operating_temperature": {
          "min": {
            "value": "-196"
          },
          "max": {
            "value": "-196"
          },
          "unit": {
            "value": "°C"
          }
        },
        "stress_state": {
          "value": "uniaxial tensile loading (deformation to fracture)"
        },
        "environment": {
          "value": "liquid nitrogen (cryogenic)"
        }
      },
      "lifetime_prediction": {
        "model_used": null,
        "predicted_lifetime": null,
        "confidence_interval": null
      },
      "comparative_performance": {
        "benchmark_alloy_id": null,
        "benchmark_process_id": null,
        "benchmark_sample_id": null,
        "comparison_metric": {
          "value": "Decreasing tensile temperature to -196 °C (reduced SFE, 32 mJ/m²) raises glide planarity, giving higher tensile strength and elongation than at -77 °C and RT (negative temperature dependence of strength and a higher work hardening rate)."
        },
        "improvement_percentage": null
      }
    }
  ],
  "characterization_methods": [
    {
      "source": {
        "reason": "EBSD methods and results for the -196 °C tensile-deformed uniformly deformed section.",
        "block_id": [
          "b0021",
          "b0033",
          "b0035",
          "figure_003"
        ]
      },
      "characterization_id": "char_ebsd",
      "microstructure_id": "micro_ebsd_neg196c",
      "technique": {
        "value": "Electron backscatter diffraction (EBSD) - IPF, grain boundary (GB) and GND/kernel average misorientation maps"
      },
      "instrument_or_setup": {
        "value": "Apreo S HiVac scanning electron microscope (SEM)"
      },
      "measurement_conditions": {
        "value": "step size 0.5 μm; analyzed on the uniformly deformed section ~10 mm from the fracture after mechanical polishing to remove the deformation layer"
      },
      "purpose": {
        "value": "Analyze the tensile deformed microstructure (crystal orientation, boundary fractions, GND distribution)"
      },
      "key_findings": {
        "value": "Crystal orientation concentrated in {111} and {001}; LAGB fraction 70.2% and HAGB fraction 29.8% at -196 °C; a small amount of mechanical twins marked with arrows; GNDs accumulate at LAGBs"
      }
    },
    {
      "source": {
        "reason": "TEM analysis confirming mechanical twinning in the sample deformed at -196 °C.",
        "block_id": [
          "b0021",
          "b0033",
          "figure_004"
        ]
      },
      "characterization_id": "char_tem",
      "microstructure_id": "micro_tem_neg196c",
      "technique": {
        "value": "Transmission electron microscopy (TEM) with selected area electron diffraction (SAED)"
      },
      "instrument_or_setup": {
        "value": "Tecnai F30 field emission TEM; specimens double-jet thinned using a Struers TenuPol-5 Twin-Jet Electropolisher (electrolyte 6% perchloric acid + 94% glacial acetic acid)"
      },
      "measurement_conditions": {
        "value": "SAED recorded along zone axis Z.A. [1,1,0]"
      },
      "purpose": {
        "value": "Observe the mechanical twins and dislocations in the -196 °C tensile-deformed microstructure"
      },
      "key_findings": {
        "value": "Dark parallel band-like features identified as mechanical twins in a heavily dislocated matrix; twinning plane along <112> on {111} in grains oriented near <110> zone axis; SAED reflections (1,-1,1), (0,0,2), (0,0,-2), (1,-1,-1) consistent with twin-related reflections"
      }
    },
    {
      "source": {
        "reason": "Tensile test method used for the -196 °C sample.",
        "block_id": [
          "b0017",
          "b0021"
        ]
      },
      "characterization_id": "char_tensile_tester",
      "microstructure_id": null,
      "technique": {
        "value": "Uniaxial tensile test"
      },
      "instrument_or_setup": {
        "value": "YYF-50 tensile tester with extensometer"
      },
      "measurement_conditions": {
        "value": "-196 °C in liquid nitrogen; strain rate 0.001 s-1; three samples per condition"
      },
      "purpose": {
        "value": "Measure tensile properties until fracture"
      },
      "key_findings": {
        "value": "Highest strength and elongation at -196 °C; work hardening rate highest at the lowest temperature"
      }
    },
    {
      "source": {
        "reason": "Methods section states the tensile fracture surface was observed by a Nova 400 Nano SEM.",
        "block_id": [
          "b0021"
        ]
      },
      "characterization_id": "char_sem_fracture",
      "microstructure_id": null,
      "technique": {
        "value": "Scanning electron microscopy (SEM) of the tensile fracture surface"
      },
      "instrument_or_setup": {
        "value": "Nova 400 Nano SEM"
      },
      "measurement_conditions": null,
      "purpose": {
        "value": "Observe the fracture surface after tensile tests"
      },
      "key_findings": null
    }
  ],
  "computational_details": [
    {
      "source": {
        "reason": "Calculation of the SFE of the experimental steel at -196 °C from equations (2)-(4) with parameters of Table 1.",
        "block_id": [
          "b0044",
          "b0045",
          "b0046",
          "b0048",
          "b0049",
          "b0050",
          "table_001"
        ]
      },
      "computation_id": "comp_sfe",
      "simulation_method": {
        "value": "Thermodynamic/analytical estimation of stacking fault energy (SFE)"
      },
      "software_used": null,
      "potential_model_or_database": null,
      "boundary_and_initial_conditions": null,
      "validation_against_experiment": {
        "value": "Input lattice parameter of austenite (0.36757 nm) determined from XRD analysis"
      },
      "analytical_models": [
        {
          "model_name": {
            "value": "Stacking fault energy (SFE) model"
          },
          "equation_role": {
            "value": "SFE = 2 ρ_A ΔG^{γ→ε} + 2 σ^{γ/ε}, with σ^{γ/ε} taken as 15 mJ/m²; ρ_A from ρ_A = (4/√3)·(1/(N·α_γ²)); ΔG^{γ→ε} from the summation over alloying-element free energies, interaction energies, X_C ΔG_{FeMnAl/C}^{γ→ε} and the magnetic free-energy term"
          },
          "parameters": [
            {
              "name": {
                "value": "σ^{γ/ε} (interface surface energy)"
              },
              "value": {
                "value": "15"
              },
              "unit": {
                "value": "mJ/m2"
              }
            },
            {
              "name": {
                "value": "α_γ (austenite lattice parameter)"
              },
              "value": {
                "value": "0.36757"
              },
              "unit": {
                "value": "nm"
              }
            },
            {
              "name": {
                "value": "ΔG_Fe^{γ→ε}"
              },
              "value": {
                "value": "-1828.4 + 4.686T"
              },
              "unit": null
            },
            {
              "name": {
                "value": "ΔG_Mn^{γ→ε}"
              },
              "value": {
                "value": "3970–1.667T"
              },
              "unit": null
            },
            {
              "name": {
                "value": "ΔG_Al^{γ→ε}"
              },
              "value": {
                "value": "5481.04–1.7991T"
              },
              "unit": null
            },
            {
              "name": {
                "value": "ΔG_C^{γ→ε}"
              },
              "value": {
                "value": "-22.166"
              },
              "unit": null
            },
            {
              "name": {
                "value": "ΔG_FeMn^{γ→ε}"
              },
              "value": {
                "value": "-9135.5 + 15.2821X_Mn"
              },
              "unit": null
            },
            {
              "name": {
                "value": "ΔG_FeAl^{γ→ε}"
              },
              "value": {
                "value": "3326.280"
              },
              "unit": null
            },
            {
              "name": {
                "value": "ΔG_FeC^{γ→ε}"
              },
              "value": {
                "value": "42.500"
              },
              "unit": null
            },
            {
              "name": {
                "value": "ΔG_FeMnAl/C^{γ→ε}"
              },
              "value": {
                "value": "1246(1-e^-24.29X_C)/X_C − 17175X_Mn"
              },
              "unit": null
            }
          ],
          "model_note": {
            "value": "Estimated SFE of the experimental steel is 32 mJ/m² at -196 °C (40 mJ/m² at -77 °C and 61 mJ/m² at RT)."
          }
        }
      ]
    },
    {
      "source": {
        "reason": "Work hardening behavior at -196 °C analyzed with the Hollomon formula (equation 5) and its logarithmic form (equation 6).",
        "block_id": [
          "b0054",
          "b0055",
          "b0058",
          "b0059",
          "b0061",
          "figure_008"
        ]
      },
      "computation_id": "comp_hollomon",
      "simulation_method": {
        "value": "Analytical work-hardening analysis (Hollomon equation, two-stage fit)"
      },
      "software_used": null,
      "potential_model_or_database": null,
      "boundary_and_initial_conditions": null,
      "validation_against_experiment": {
        "value": "Applied to the measured true stress-strain curves at -196 °C (Fig. 8)"
      },
      "analytical_models": [
        {
          "model_name": {
            "value": "Hollomon equation"
          },
          "equation_role": {
            "value": "σ = K ε^n; linearized as lnσ = lnK + n·lnε to obtain the work hardening exponents"
          },
          "parameters": [
            {
              "name": {
                "value": "n1 (low-strain-region slope) at -196 °C"
              },
              "value": {
                "value": "0.204"
              },
              "unit": null
            },
            {
              "name": {
                "value": "n2 (high-strain-region slope) at -196 °C"
              },
              "value": {
                "value": "0.448"
              },
              "unit": null
            }
          ],
          "model_note": {
            "value": "Work hardening behavior divided into two stages; exponents increase as temperature decreases."
          }
        }
      ]
    }
  ],
  "unmapped_findings": [
    "The stacking fault energy (SFE) of the experimental steel at -196 °C is estimated to be 32 mJ/m², which still totally suppresses DIMT but enables the occurrence of mechanical twinning; mechanical twinning is reported as the main deformation mechanism for high-Mn steels when SFE is between 18 and 35 mJ/m².",
    "Two-stage work-hardening exponents at -196 °C from the Hollomon analysis: n1 = 0.204 (low-strain region) and n2 = 0.448 (high-strain region), the largest of the three tensile temperatures.",
    "Reported linear temperature dependence of tensile strength (T in °C): UTS = 813.0 - 2.36×T and YS = 474.6 - 2.05×T (Fig. 2c); both YS and UTS increase linearly as deformation temperature decreases.",
    "At -196 °C the tensile necking point (where true stress equals the work hardening rate, σtrue = dσtrue/dεtrue) occurs at the highest stress and true strain among the three temperatures.",
    "The region flanking the primary crack is transgranular: misorientation analysis across the crack (Fig. 10c) shows a misorientation difference of less than 15° between the regions on both sides of the crack, i.e., they belonged to the same grain before cracking."
  ]
}
