Repository: RiverYanggg/SteelDig_datasbase

# SteelDig 企业级材料知识库

以 68 篇 Fe–Mn–Al–C 系低密度钢文献为语料，按《数据库建立》的总体架构落地：
**资产湖（不可变）→ PostgreSQL 事实层 → 检索层 → 消费层 API**。

当前状态：**已建成并完成全量入库**，68 篇 / 638 样品 / 1,508 条性能量 / 68,944 条溯源记录，
95 项测试（完整性 + API + 界面 + 校订 + 成分检索）全部通过，`error` 级质量问题为 0。

```
database/
├── 01_raw/mineru_source/     # 资产 A：MinerU 解析，68 篇（PDF + 图 + content_list）
├── 02_extraction/            # 资产 B：LLM 提取，68 篇（preprocess/output/timing）
├── 03_manifests/             # 资产清单、论文主索引、run 归属映射
├── 04_reports/               # 质检与覆盖率报告（自动生成）
├── 05_lake/                  # ★ 资产湖：内容寻址、不可变（sha256 命名）
├── 06_db/                    # ★ 数据库工程：迁移 / ETL / API / 测试 / 编排
├── 07_docs/                  # ★ 架构、数据字典、ER、运维、查询手册

File: 02_extraction/10.1016_j.jmrt.2024.10.063/output/sample/sample_fe-20mn-6al-0.6c-0.15si__tensile-rt.data.json
{
  "samples": [
    {
      "sample_id": "sample_fe-20mn-6al-0.6c-0.15si__tensile-rt",
      "paper_id": "10.1016_j.jmrt.2024.10.063",
      "alloy_id": "alloy_fe-20mn-6al-0.6c-0.15si",
      "process_id": "proc_tensile-rt",
      "sample_label": "tensile deformed at RT",
      "aliases": [
        "RT tensile sample"
      ]
    }
  ],
  "processing_steps": [
    {
      "processing_step_id": "step_melting_casting",
      "sequence": "1",
      "type": "casting",
      "method": "vacuum induction melting and casting",
      "temperature": null,
      "temperature_unit": null,
      "duration": null,
      "atmosphere": "vacuum",
      "cooling_medium": "air (air cooled to RT)",
      "heating_or_cooling_rate": null,
      "reduction_ratio": null,
      "processing_steps_notes": "Experimental steel melted and cast in a 50 kg vacuum induction furnace and then air cooled to RT."
    },
    {
      "processing_step_id": "step_homogenization",
      "sequence": "2",
      "type": "heat treatment",
      "method": "homogenization",
      "temperature": "1250 °C",
      "temperature_unit": "°C",
      "duration": "2 h",
      "atmosphere": null,
      "cooling_medium": null,
      "heating_or_cooling_rate": null,
      "reduction_ratio": null,
      "processing_steps_notes": "Ingot reheated to 1250 °C and held for 2 h for homogenization."
    },
    {
      "processing_step_id": "step_forging",
      "sequence": "3",
      "type": "mechanical processing",
      "method": "forging",
      "temperature": "1100 °C (start) to 950 °C (finish)",
      "temperature_unit": "°C",
      "duration": null,
      "atmosphere": null,
      "cooling_medium": "furnace cooling (to RT)",
      "heating_or_cooling_rate": null,
      "reduction_ratio": null,
      "processing_steps_notes": "Forged into round bars with a diameter of 60 mm followed by cooling to RT in the furnace; starting forging temperature 1100 °C and finishing 950 °C."
    },
    {
      "processing_step_id": "step_tensile_rt",
      "sequence": "4",
      "type": "mechanical processing",
      "method": "uniaxial tensile test to fracture",
      "temperature": "room temperature (RT, 25 °C)",
      "temperature_unit": "°C",
      "duration": null,
      "atmosphere": null,
      "cooling_medium": "none (deformed at room temperature)",
      "heating_or_cooling_rate": null,
      "reduction_ratio": null,
      "processing_steps_notes": "Tensile deformed to fracture at RT at a strain rate of 0.001 s-1 (10-3 s-1); parallel length 32 mm, width 5 mm, thickness 1.5 mm; three samples tested per condition and averaged; an extensometer was used."
    }
  ],
  "structures": [
    {
      "structure_id": "struct_rt_tensile_deformed",
      "overall_structure": "Tensile-deformed (RT) fully austenitic microstructure of the uniformly deformed section. Crystal orientations of the deformed austenite grains concentrate in {111} and {001}. No mechanical twins form at RT; deformation proceeds by planar glide with microbands along {111} planes. LAGB fraction 56.0% and HAGB fraction 44.0%.",
      "number_of_phases": 1,
      "microstructure_counts": {
        "LAGB_fraction": "56.0%",
        "HAGB_fraction": "44.0%"
      },
      "microstructure_list": [
        {
          "microstructure_id": "micro_rt_uniform_deformed",
          "region": "uniformly deformed section (~10 mm from the fracture surface)",
          "related_sequence": "4",
          "phases_present": [
            {
              "phase_name": "austenite (γ)",
              "crystal_structure": "face-centered cubic (fcc)",
              "volume_fraction": null,
              "morphology": "deformed equiaxed austenite grains with planar-glide microbands along {111} planes",
              "grain_size": null,
              "texture": "{111} and {001} orientation concentration"
            }
          ],
          "defects": [
            {
              "type": "planar-glide microbands / dense dislocations (no mechanical twins at RT)",
              "porosity": null,
              "inclusions": [],
              "dislocation_density": null,
              "lattice_distortion": null
            },
            {
              "type": "low-angle grain boundaries (LAGB, 2-15°): 56.0%; high-angle grain boundaries (HAGB, >15°): 44.0%",
              "porosity": null,
              "inclusions": [],
              "dislocation_density": null,
              "lattice_distortion": null
            }
          ],
          "grain_structure": {
            "average_grain_size": null,
            "grain_size_distribution": null,
            "texture": "{111} and {001} orientation concentration"
          },
          "precipitates": []
        }
      ]
    }
  ],
  "interfaces": [],
  "properties": [
    {
      "property_set_id": "prop_rt_tensile",
      "measurement_conditions": {
        "temperature": "room temperature (RT, 25 °C)",
        "temperature_unit": "°C",
        "environment": null,
        "strain_rate": "0.001 s-1",
        "specimen_geometry": "parallel length 32 mm, width 5 mm, thickness 1.5 mm",
        "test_standard": null,
        "other_conditions": "Quasi-static tensile test to fracture; extensometer used; average of three specimens per condition"
      },
      "mechanical": {
        "tensile_properties": {
          "yield_strength": [
            {
              "direction": "tensile axis (unspecified)",
              "value": "≈423 MPa at RT (25 °C) from YS = 474.6 − 2.05·T (T in °C)",
              "unit": "MPa",
              "uncertainty": null
            }
          ],
          "ultimate_tensile_strength": [
            {
              "direction": "tensile axis (unspecified)",
              "value": "≈754 MPa at RT (25 °C) from UTS = 813.0 − 2.36·T (T in °C); engineering curve terminates near ~760 MPa",
              "unit": "MPa",
              "uncertainty": null
            }
          ],
          "elongation": [
            {
              "direction": null,
              "value": "total elongation ≈33% at RT (engineering stress-strain curve terminates near strain 33)",
              "unit": "%",
              "uncertainty": null
            }
          ],
          "youngs_modulus": null,
          "stress_strain_curves": "Engineering and true stress-strain (with work hardening rate) curves at RT shown in Fig. 2a,b (25 °C, grey curve)",
          "stress_strain_distribution": [],
          "strain_hardening_rate": [
            {
              "direction": "low-strain stage (n1)",
              "value": "n1 = 0.174",
              "unit": null,
              "uncertainty": null
            },
            {
              "direction": "high-strain stage (n2)",
              "value": "n2 = 0.362",
              "unit": null,
              "uncertainty": null
            }
          ]
        },
        "hardness": [],
        "fracture_toughness": {
          "value": null,
          "unit": null
        },
        "fatigue_properties": {
          "fatigue_limit": null,
          "cycles_to_failure": null
        },
        "creep_properties": {
          "steady_state_creep_rate": null,
          "rupture_life": null
        }
      },
      "physical": {
        "density": {
          "value": "7.114 g/cm3 (measured); 7.078 g/cm3 (estimated by Kim et al. equation)",
          "unit": "g/cm3"
        },
        "thermal_properties": {},
        "electrical_properties": {},
        "magnetic_properties": {}
      },
      "chemical": {
        "corrosion_resistance": null,
        "oxidation_resistance": null
      },
      "radiation_properties": {
        "void_swelling": null,
        "irradiation_hardening": null,
        "helium_embrittlement": null
      }
    }
  ],
  "performance": [],
  "characterization_methods": [
    {
      "characterization_id": "char_ebsd_deformed_rt",
      "microstructure_id": "micro_rt_uniform_deformed",
      "technique": "Electron backscatter diffraction (EBSD)",
      "instrument_or_setup": "Apreo S HiVac SEM; step size 0.5 μm",
      "measurement_conditions": "On the uniformly deformed section (~10 mm from the fracture) after mechanical polishing to remove the preparation deformation layer",
      "purpose": "Analyze the tensile-deformed microstructure at RT (IPF, GB distribution and GND maps)",
      "key_findings": "RT IPF shows crystal orientations concentrate in {111} and {001} with no mechanical twins; GB map gives LAGB 56.0%/HAGB 44.0%; GNDs accumulate at LAGBs."
    },
    {
      "characterization_id": "char_tensile_test_rt",
      "microstructure_id": null,
      "technique": "Uniaxial tensile test",
      "instrument_or_setup": "YYF-50 tensile tester with extensometer",
      "measurement_conditions": "At RT (25 °C), strain rate 0.001 s-1, deformed to fracture",
      "purpose": "Measure tensile properties of the sample at RT",
      "key_findings": "RT gives the lowest strength and elongation of the three testing temperatures."
    },
    {
      "characterization_id": "char_sem_fracture_rt",
      "microstructure_id": null,
      "technique": "Scanning electron microscopy (SEM) of tensile fracture surface",
      "instrument_or_setup": "Nova 400 Nano SEM",
      "measurement_conditions": "Tensile fracture surfaces after testing at RT",
      "purpose": "Observe the fracture surface after tensile tests",
      "key_findings": null
    }
  ],
  "computational_details": [
    {
      "computation_id": "comp_sfe",
      "simulation_method": "Thermodynamic stacking fault energy (SFE) calculation",
      "software_used": null,
      "potential_model_or_database": "Thermodynamic parameters for γ→ε transformation (Table 1)",
      "boundary_and_initial_conditions": null,
      "validation_against_experiment": null,
      "analytical_models": [
        {
          "model_name": "SFE model (eq. 2): SFE = 2ρA·ΔG^(γ→ε) + 2σ^(γ/ε)",
          "equation_role": "Estimate stacking fault energy from thermodynamic free energy of the γ→ε transformation",
          "parameters": [
            {
              "name": "σ^(γ/ε) (surface energy of interface)",
              "value": "15",
              "unit": "mJ/m2"
            },
            {
              "name": "αγ (austenite lattice parameter from XRD)",
              "value": "0.36757",
              "unit": "nm"
            },
            {
              "name": "SFE at RT",
              "value": "61",
              "unit": "mJ/m2"
            }
          ],
          "model_note": "Same calculation gives 40 mJ/m2 at -77 °C and 32 mJ/m2 at -196 °C; Table 1 supplies the ΔG_i^(γ→ε) terms."
        }
      ]
    },
    {
      "computation_id": "comp_hollomon",
      "simulation_method": "Work hardening analysis (Hollomon equation)",
      "software_used": null,
      "potential_model_or_database": null,
      "boundary_and_initial_conditions": null,
      "validation_against_experiment": null,
      "analytical_models": [
        {
          "model_name": "Hollomon formula σ = K·ε^n (lnσ = lnK + n·lnε)",
          "equation_role": "Determine the work hardening exponent n and strength coefficient K; work hardening divided into two stages n1 (low strain) and n2 (high strain)",
          "parameters": [
            {
              "name": "n1 (RT, low-strain stage)",
              "value": "0.174",
              "unit": null
            },
            {
              "name": "n2 (RT, high-strain stage)",
              "value": "0.362",
              "unit": null
            }
          ],
          "model_note": "RT work hardening exponents are the lowest of the three temperatures."
        }
      ]
    },
    {
      "computation_id": "comp_density_kim",
      "simulation_method": "Empirical alloy density estimation",
      "software_used": null,
      "potential_model_or_database": null,
      "boundary_and_initial_conditions": null,
      "validation_against_experiment": "Estimated 7.078 g/cm3 vs measured 7.114 g/cm3",
      "analytical_models": [
        {
          "model_name": "Kim et al. density equation ργ = 8.10 − 0.101(Al%) − 0.41(C%) − 0.0085(Mn%)",
          "equation_role": "Estimate the alloy density from composition",
          "parameters": [],
          "model_note": "Estimated density 7.078 g/cm3; measured density 7.114 g/cm3."
        }
      ]
    }
  ],
  "unmapped_findings": [
    "Stacking fault energy (SFE) of the experimental steel at RT is estimated to be 61 mJ/m2; it decreases with decreasing temperature to 40 mJ/m2 at -77 °C and 32 mJ/m2 at -196 °C (eqs. 2-4, Table 1).",
    "Crystal orientations of the RT tensile-deformed austenite grains concentrate in {111} and {001} as a result of coordinated plastic deformation (Fig. 3c).",
    "RT tensile sample shows no mechanical twins (mechanical twins appear only in the sample deformed at -196 °C), consistent with its high SFE.",
    "The work hardening rate of the RT tensile sample decreases continuously with strain, whereas the -77 °C and -196 °C samples show a near-linear work hardening rate with strain.",
    "Grain-boundary fractions of the RT tensile-deformed sample: low-angle grain boundaries (2-15°) 56.0% and high-angle grain boundaries (>15°) 44.0% (Fig. 3f).",
    "Geometrically necessary dislocations (GNDs) accumulate at low-angle grain boundaries, indicating more severe local deformation in these regions (Fig. 3g-i).",
    "Measured density of the experimental steel is 7.114 g/cm3 and the estimated density (Kim et al. equation) is 7.078 g/cm3."
  ]
}

File: 02_extraction/10.1016_j.jmrt.2024.10.063/output/sample/sample_fe-20mn-6al-0.6c-0.15si__tensile-rt.json
{
  "samples": [
    {
      "sample_id": "sample_fe-20mn-6al-0.6c-0.15si__tensile-rt",
      "paper_id": "10.1016_j.jmrt.2024.10.063",
      "alloy_id": "alloy_fe-20mn-6al-0.6c-0.15si",
      "process_id": "proc_tensile-rt",
      "sample_label": "tensile deformed at RT",
      "aliases": [
        "RT tensile sample"
      ]
    }
  ],
  "processing_steps": [
    {
      "source": {
        "reason": "Upstream processing history of the sample: the experimental steel is stated to be melted and cast in a 50 kg vacuum induction furnace then air cooled to RT.",
        "block_id": [
          "b0015"
        ]
      },
      "processing_step_id": "step_melting_casting",
      "sequence": {
        "value": "1"
      },
      "type": {
        "value": "casting"
      },
      "method": {
        "value": "vacuum induction melting and casting"
      },
      "temperature": null,
      "temperature_unit": null,
      "duration": null,
      "atmosphere": {
        "value": "vacuum"
      },
      "cooling_medium": {
        "value": "air (air cooled to RT)"
      },
      "heating_or_cooling_rate": null,
      "reduction_ratio": null,
      "processing_steps_notes": {
        "value": "Experimental steel melted and cast in a 50 kg vacuum induction furnace and then air cooled to RT."
      }
    },
    {
      "source": {
        "reason": "Homogenization treatment applied to the ingot before forging.",
        "block_id": [
          "b0015"
        ]
      },
      "processing_step_id": "step_homogenization",
      "sequence": {
        "value": "2"
      },
      "type": {
        "value": "heat treatment"
      },
      "method": {
        "value": "homogenization"
      },
      "temperature": {
        "value": "1250 °C"
      },
      "temperature_unit": {
        "value": "°C"
      },
      "duration": {
        "value": "2 h"
      },
      "atmosphere": null,
      "cooling_medium": null,
      "heating_or_cooling_rate": null,
      "reduction_ratio": null,
      "processing_steps_notes": {
        "value": "Ingot reheated to 1250 °C and held for 2 h for homogenization."
      }
    },
    {
      "source": {
        "reason": "The as-forged (parent) state of the sample; forging parameters reported in the experimental section.",
        "block_id": [
          "b0015"
        ]
      },
      "processing_step_id": "step_forging",
      "sequence": {
        "value": "3"
      },
      "type": {
        "value": "mechanical processing"
      },
      "method": {
        "value": "forging"
      },
      "temperature": {
        "value": "1100 °C (start) to 950 °C (finish)"
      },
      "temperature_unit": {
        "value": "°C"
      },
      "duration": null,
      "atmosphere": null,
      "cooling_medium": {
        "value": "furnace cooling (to RT)"
      },
      "heating_or_cooling_rate": null,
      "reduction_ratio": null,
      "processing_steps_notes": {
        "value": "Forged into round bars with a diameter of 60 mm followed by cooling to RT in the furnace; starting forging temperature 1100 °C and finishing 950 °C."
      }
    },
    {
      "source": {
        "reason": "This tensile deformation at room temperature defines the sample; its temperature, strain rate and specimen geometry are reported in the experimental section and results.",
        "block_id": [
          "b0017",
          "b0021",
          "b0028"
        ]
      },
      "processing_step_id": "step_tensile_rt",
      "sequence": {
        "value": "4"
      },
      "type": {
        "value": "mechanical processing"
      },
      "method": {
        "value": "uniaxial tensile test to fracture"
      },
      "temperature": {
        "value": "room temperature (RT, 25 °C)"
      },
      "temperature_unit": {
        "value": "°C"
      },
      "duration": null,
      "atmosphere": null,
      "cooling_medium": {
        "value": "none (deformed at room temperature)"
      },
      "heating_or_cooling_rate": null,
      "reduction_ratio": null,
      "processing_steps_notes": {
        "value": "Tensile deformed to fracture at RT at a strain rate of 0.001 s-1 (10-3 s-1); parallel length 32 mm, width 5 mm, thickness 1.5 mm; three samples tested per condition and averaged; an extensometer was used."
      }
    }
  ],
  "structures": [
    {
      "source": {
        "reason": "Structure of the RT tensile-deformed sample as described in the tensile-deformed-microstructure section and Fig. 3.",
        "block_id": [
          "b0033",
          "b0035",
          "figure_003"
        ]
      },
      "structure_id": "struct_rt_tensile_deformed",
      "overall_structure": {
        "value": "Tensile-deformed (RT) fully austenitic microstructure of the uniformly deformed section. Crystal orientations of the deformed austenite grains concentrate in {111} and {001}. No mechanical twins form at RT; deformation proceeds by planar glide with microbands along {111} planes. LAGB fraction 56.0% and HAGB fraction 44.0%."
      },
      "number_of_phases": {
        "value": 1
      },
      "microstructure_counts": {
        "LAGB_fraction": {
          "value": "56.0%"
        },
        "HAGB_fraction": {
          "value": "44.0%"
        }
      },
      "microstructure_list": [
        {
          "source": {
            "reason": "Whole microstructure entry for the RT tensile-deformed sample derived from EBSD analysis of the uniformly deformed section.",
            "block_id": [
              "b0033",
              "b0035",
              "figure_003"
            ]
          },
          "microstructure_id": "micro_rt_uniform_deformed",
          "region": {
            "value": "uniformly deformed section (~10 mm from the fracture surface)"
          },
          "related_sequence": {
            "value": "4"
          },
          "phases_present": [
            {
              "source": {
                "reason": "The initial and deformed microstructure is fully austenitic with crystal orientations concentrating in {111} and {001}; the RT deformed sample shows microband-type planar glide without mechanical twins.",
                "block_id": [
                  "b0026",
                  "b0033",
                  "b0035",
                  "figure_003"
                ]
              },
              "phase_name": {
                "value": "austenite (γ)"
              },
              "crystal_structure": {
                "value": "face-centered cubic (fcc)"
              },
              "volume_fraction": null,
              "morphology": {
                "value": "deformed equiaxed austenite grains with planar-glide microbands along {111} planes"
              },
              "grain_size": null,
              "texture": {
                "value": "{111} and {001} orientation concentration"
              }
            }
          ],
          "defects": [
            {
              "source": {
                "reason": "At RT no mechanical twins but microbands form; planar glide is the dominant mechanism and GNDs accumulate at LAGBs.",
                "block_id": [
                  "b0033",
                  "b0035",
                  "figure_003",
                  "figure_011"
                ]
              },
              "type": {
                "value": "planar-glide microbands / dense dislocations (no mechanical twins at RT)"
              },
              "porosity": null,
              "inclusions": [],
              "dislocation_density": null,
              "lattice_distortion": null
            },
            {
              "source": {
                "reason": "GB map of the RT tensile-deformed sample (Fig. 3f) gives LAGB 56.0% and HAGB 44.0%.",
                "block_id": [
                  "figure_003",
                  "b0035"
                ]
              },
              "type": {
                "value": "low-angle grain boundaries (LAGB, 2-15°): 56.0%; high-angle grain boundaries (HAGB, >15°): 44.0%"
              },
              "porosity": null,
              "inclusions": [],
              "dislocation_density": null,
              "lattice_distortion": null
            }
          ],
          "grain_structure": {
            "average_grain_size": null,
            "grain_size_distribution": null,
            "texture": {
              "value": "{111} and {001} orientation concentration"
            }
          },
          "precipitates": []
        }
      ]
    }
  ],
  "interfaces": [],
  "properties": [
    {
      "source": {
        "reason": "Tensile properties of the sample at RT are reported through the linear temperature fits and stress-strain curves (Fig. 2); work hardening exponents at RT from Fig. 8; alloy density measured/estimated for the experimental steel.",
        "block_id": [
          "b0028",
          "b0031",
          "figure_002",
          "figure_008",
          "b0026"
        ]
      },
      "property_set_id": "prop_rt_tensile",
      "measurement_conditions": {
        "temperature": {
          "value": "room temperature (RT, 25 °C)"
        },
        "temperature_unit": {
          "value": "°C"
        },
        "environment": null,
        "strain_rate": {
          "value": "0.001 s-1"
        },
        "specimen_geometry": {
          "value": "parallel length 32 mm, width 5 mm, thickness 1.5 mm"
        },
        "test_standard": null,
        "other_conditions": {
          "value": "Quasi-static tensile test to fracture; extensometer used; average of three specimens per condition"
        }
      },
      "mechanical": {
        "tensile_properties": {
          "yield_strength": [
            {
              "direction": {
                "value": "tensile axis (unspecified)"
              },
              "value": {
                "value": "≈423 MPa at RT (25 °C) from YS = 474.6 − 2.05·T (T in °C)"
              },
              "unit": {
                "value": "MPa"
              },
              "uncertainty": null
            }
          ],
          "ultimate_tensile_strength": [
            {
              "direction": {
                "value": "tensile axis (unspecified)"
              },
              "value": {
                "value": "≈754 MPa at RT (25 °C) from UTS = 813.0 − 2.36·T (T in °C); engineering curve terminates near ~760 MPa"
              },
              "unit": {
                "value": "MPa"
              },
              "uncertainty": null
            }
          ],
          "elongation": [
            {
              "direction": null,
              "value": {
                "value": "total elongation ≈33% at RT (engineering stress-strain curve terminates near strain 33)"
              },
              "unit": {
                "value": "%"
              },
              "uncertainty": null
            }
          ],
          "youngs_modulus": null,
          "stress_strain_curves": {
            "value": "Engineering and true stress-strain (with work hardening rate) curves at RT shown in Fig. 2a,b (25 °C, grey curve)"
          },
          "stress_strain_distribution": [],
          "strain_hardening_rate": [
            {
              "direction": {
                "value": "low-strain stage (n1)"
              },
              "value": {
                "value": "n1 = 0.174"
              },
              "unit": null,
              "uncertainty": null
            },
            {
              "direction": {
                "value": "high-strain stage (n2)"
              },
              "value": {
                "value": "n2 = 0.362"
              },
              "unit": null,
              "uncertainty": null
            }
          ]
        },
        "hardness": [],
        "fracture_toughness": {
          "value": null,
          "unit": null
        },
        "fatigue_properties": {
          "fatigue_limit": null,
          "cycles_to_failure": null
        },
        "creep_properties": {
          "steady_state_creep_rate": null,
          "rupture_life": null
        }
      },
      "physical": {
        "density": {
          "value": {
            "value": "7.114 g/cm3 (measured); 7.078 g/cm3 (estimated by Kim et al. equation)"
          },
          "unit": {
            "value": "g/cm3"
          }
        },
        "thermal_properties": {},
        "electrical_properties": {},
        "magnetic_properties": {}
      },
      "chemical": {
        "corrosion_resistance": null,
        "oxidation_resistance": null
      },
      "radiation_properties": {
        "void_swelling": null,
        "irradiation_hardening": null,
        "helium_embrittlement": null
      }
    }
  ],
  "performance": [],
  "characterization_methods": [
    {
      "source": {
        "reason": "EBSD was used to analyze the tensile-deformed microstructure of the uniformly deformed section; RT maps are Fig. 3c,f,i.",
        "block_id": [
          "b0021",
          "b0033",
          "b0035",
          "figure_003"
        ]
      },
      "characterization_id": "char_ebsd_deformed_rt",
      "microstructure_id": "micro_rt_uniform_deformed",
      "technique": {
        "value": "Electron backscatter diffraction (EBSD)"
      },
      "instrument_or_setup": {
        "value": "Apreo S HiVac SEM; step size 0.5 μm"
      },
      "measurement_conditions": {
        "value": "On the uniformly deformed section (~10 mm from the fracture) after mechanical polishing to remove the preparation deformation layer"
      },
      "purpose": {
        "value": "Analyze the tensile-deformed microstructure at RT (IPF, GB distribution and GND maps)"
      },
      "key_findings": {
        "value": "RT IPF shows crystal orientations concentrate in {111} and {001} with no mechanical twins; GB map gives LAGB 56.0%/HAGB 44.0%; GNDs accumulate at LAGBs."
      }
    },
    {
      "source": {
        "reason": "Tensile tests were carried out on a YYF-50 tester at RT with the given strain rate; RT is the highest temperature condition.",
        "block_id": [
          "b0017",
          "b0021",
          "b0028"
        ]
      },
      "characterization_id": "char_tensile_test_rt",
      "microstructure_id": null,
      "technique": {
        "value": "Uniaxial tensile test"
      },
      "instrument_or_setup": {
        "value": "YYF-50 tensile tester with extensometer"
      },
      "measurement_conditions": {
        "value": "At RT (25 °C), strain rate 0.001 s-1, deformed to fracture"
      },
      "purpose": {
        "value": "Measure tensile properties of the sample at RT"
      },
      "key_findings": {
        "value": "RT gives the lowest strength and elongation of the three testing temperatures."
      }
    },
    {
      "source": {
        "reason": "The fracture surface after tensile tests was observed by a Nova 400 Nano SEM for all tensile temperatures including RT.",
        "block_id": [
          "b0021"
        ]
      },
      "characterization_id": "char_sem_fracture_rt",
      "microstructure_id": null,
      "technique": {
        "value": "Scanning electron microscopy (SEM) of tensile fracture surface"
      },
      "instrument_or_setup": {
        "value": "Nova 400 Nano SEM"
      },
      "measurement_conditions": {
        "value": "Tensile fracture surfaces after testing at RT"
      },
      "purpose": {
        "value": "Observe the fracture surface after tensile tests"
      },
      "key_findings": null
    }
  ],
  "computational_details": [
    {
      "source": {
        "reason": "The SFE is calculated via eqs. (2)-(4) with parameters from Table 1; the experimental steel's SFE at RT is 61 mJ/m2.",
        "block_id": [
          "b0046",
          "b0048",
          "b0050",
          "table_001"
        ]
      },
      "computation_id": "comp_sfe",
      "simulation_method": {
        "value": "Thermodynamic stacking fault energy (SFE) calculation"
      },
      "software_used": null,
      "potential_model_or_database": {
        "value": "Thermodynamic parameters for γ→ε transformation (Table 1)"
      },
      "boundary_and_initial_conditions": null,
      "validation_against_experiment": null,
      "analytical_models": [
        {
          "model_name": {
            "value": "SFE model (eq. 2): SFE = 2ρA·ΔG^(γ→ε) + 2σ^(γ/ε)"
          },
          "equation_role": {
            "value": "Estimate stacking fault energy from thermodynamic free energy of the γ→ε transformation"
          },
          "parameters": [
            {
              "name": {
                "value": "σ^(γ/ε) (surface energy of interface)"
              },
              "value": {
                "value": "15"
              },
              "unit": {
                "value": "mJ/m2"
              }
            },
            {
              "name": {
                "value": "αγ (austenite lattice parameter from XRD)"
              },
              "value": {
                "value": "0.36757"
              },
              "unit": {
                "value": "nm"
              }
            },
            {
              "name": {
                "value": "SFE at RT"
              },
              "value": {
                "value": "61"
              },
              "unit": {
                "value": "mJ/m2"
              }
            }
          ],
          "model_note": {
            "value": "Same calculation gives 40 mJ/m2 at -77 °C and 32 mJ/m2 at -196 °C; Table 1 supplies the ΔG_i^(γ→ε) terms."
          }
        }
      ]
    },
    {
      "source": {
        "reason": "Work hardening exponents at different tensile temperatures were obtained by the Hollomon formula; the RT values are n1 = 0.174 and n2 = 0.362.",
        "block_id": [
          "b0054",
          "b0056",
          "b0061",
          "figure_008"
        ]
      },
      "computation_id": "comp_hollomon",
      "simulation_method": {
        "value": "Work hardening analysis (Hollomon equation)"
      },
      "software_used": null,
      "potential_model_or_database": null,
      "boundary_and_initial_conditions": null,
      "validation_against_experiment": null,
      "analytical_models": [
        {
          "model_name": {
            "value": "Hollomon formula σ = K·ε^n (lnσ = lnK + n·lnε)"
          },
          "equation_role": {
            "value": "Determine the work hardening exponent n and strength coefficient K; work hardening divided into two stages n1 (low strain) and n2 (high strain)"
          },
          "parameters": [
            {
              "name": {
                "value": "n1 (RT, low-strain stage)"
              },
              "value": {
                "value": "0.174"
              },
              "unit": null
            },
            {
              "name": {
                "value": "n2 (RT, high-strain stage)"
              },
              "value": {
                "value": "0.362"
              },
              "unit": null
            }
          ],
          "model_note": {
            "value": "RT work hardening exponents are the lowest of the three temperatures."
          }
        }
      ]
    },
    {
      "source": {
        "reason": "Density of the experimental steel is estimated with the Kim et al. equation (1) and compared with the measured value.",
        "block_id": [
          "b0024",
          "b0025",
          "b0026"
        ]
      },
      "computation_id": "comp_density_kim",
      "simulation_method": {
        "value": "Empirical alloy density estimation"
      },
      "software_used": null,
      "potential_model_or_database": null,
      "boundary_and_initial_conditions": null,
      "validation_against_experiment": {
        "value": "Estimated 7.078 g/cm3 vs measured 7.114 g/cm3"
      },
      "analytical_models": [
        {
          "model_name": {
            "value": "Kim et al. density equation ργ = 8.10 − 0.101(Al%) − 0.41(C%) − 0.0085(Mn%)"
          },
          "equation_role": {
            "value": "Estimate the alloy density from composition"
          },
          "parameters": [],
          "model_note": {
            "value": "Estimated density 7.078 g/cm3; measured density 7.114 g/cm3."
          }
        }
      ]
    }
  ],
  "unmapped_findings": [
    "Stacking fault energy (SFE) of the experimental steel at RT is estimated to be 61 mJ/m2; it decreases with decreasing temperature to 40 mJ/m2 at -77 °C and 32 mJ/m2 at -196 °C (eqs. 2-4, Table 1).",
    "Crystal orientations of the RT tensile-deformed austenite grains concentrate in {111} and {001} as a result of coordinated plastic deformation (Fig. 3c).",
    "RT tensile sample shows no mechanical twins (mechanical twins appear only in the sample deformed at -196 °C), consistent with its high SFE.",
    "The work hardening rate of the RT tensile sample decreases continuously with strain, whereas the -77 °C and -196 °C samples show a near-linear work hardening rate with strain.",
    "Grain-boundary fractions of the RT tensile-deformed sample: low-angle grain boundaries (2-15°) 56.0% and high-angle grain boundaries (>15°) 44.0% (Fig. 3f).",
    "Geometrically necessary dislocations (GNDs) accumulate at low-angle grain boundaries, indicating more severe local deformation in these regions (Fig. 3g-i).",
    "Measured density of the experimental steel is 7.114 g/cm3 and the estimated density (Kim et al. equation) is 7.078 g/cm3."
  ]
}
