Repository: RiverYanggg/SteelDig_datasbase

# SteelDig 企业级材料知识库

以 68 篇 Fe–Mn–Al–C 系低密度钢文献为语料，按《数据库建立》的总体架构落地：
**资产湖（不可变）→ PostgreSQL 事实层 → 检索层 → 消费层 API**。

当前状态：**已建成并完成全量入库**，68 篇 / 638 样品 / 1,508 条性能量 / 68,944 条溯源记录，
95 项测试（完整性 + API + 界面 + 校订 + 成分检索）全部通过，`error` 级质量问题为 0。

```
database/
├── 01_raw/mineru_source/     # 资产 A：MinerU 解析，68 篇（PDF + 图 + content_list）
├── 02_extraction/            # 资产 B：LLM 提取，68 篇（preprocess/output/timing）
├── 03_manifests/             # 资产清单、论文主索引、run 归属映射
├── 04_reports/               # 质检与覆盖率报告（自动生成）
├── 05_lake/                  # ★ 资产湖：内容寻址、不可变（sha256 命名）
├── 06_db/                    # ★ 数据库工程：迁移 / ETL / API / 测试 / 编排
├── 07_docs/                  # ★ 架构、数据字典、ER、运维、查询手册

File: 02_extraction/10.1016_j.jmrt.2024.10.125/output/sample/sample_fe-30mn-9al-c-3ni__slm-p110.data.json
{
  "samples": [
    {
      "sample_id": "sample_fe-30mn-9al-c-3ni__slm-p110",
      "paper_id": "10.1016_j.jmrt.2024.10.125",
      "alloy_id": "alloy_fe-30mn-9al-c-3ni",
      "process_id": "proc_slm-p110",
      "sample_label": "P-110",
      "aliases": [
        "P-110",
        "SLM-printed at 110 W"
      ]
    }
  ],
  "processing_steps": [
    {
      "processing_step_id": "step_prep_powder",
      "sequence": "1",
      "type": "powder preparation",
      "method": "plasma rotating electrode process (PREP)",
      "temperature": null,
      "temperature_unit": null,
      "duration": null,
      "atmosphere": null,
      "cooling_medium": null,
      "heating_or_cooling_rate": null,
      "reduction_ratio": null,
      "processing_steps_notes": "Spherical Fe–30Mn–9Al–C–3Ni powder (particle diameter 15–53 μm) was PREP-prepared (Advanced Corporation for Materials and Equipments, PREP-22) and used as the SLM feedstock; it is the parent process for the P-110 print."
    },
    {
      "processing_step_id": "step_slm_110w",
      "sequence": "2",
      "type": "additive manufacturing",
      "method": "selective laser melting (SLM)",
      "temperature": "200 °C",
      "temperature_unit": "°C",
      "duration": null,
      "atmosphere": "argon (99.99% pure), oxygen content in forming chamber maintained below 300 ppm",
      "cooling_medium": null,
      "heating_or_cooling_rate": null,
      "reduction_ratio": null,
      "processing_steps_notes": "Printed on an SLM Solutions SLM280 printer; the substrate was heated to 200 °C prior to printing. Laser power 110 W, corresponding to a laser energy density of 91.67 J/mm³. Spot diameter 0.1 mm, layer thickness 0.02 mm, hatch space 0.08 mm, scanning speed 750 mm/s. A 67° rotation angle was applied to each layer with overlapping-strip scanning strategy. Sample denoted P-110."
    }
  ],
  "structures": [
    {
      "structure_id": "struct_p110_overall",
      "overall_structure": "SLM-printed Fe–30Mn–9Al–C–3Ni low-density steel consisting predominantly of γ-Fe(M) austenite with no α-Fe(M) ferrite, containing a small amount of nano-sized κ carbide; transverse cross-section has fine equiaxed grains with random orientation while the longitudinal section is dominated by columnar grains.",
      "number_of_phases": "2",
      "microstructure_counts": "2",
      "microstructure_list": [
        {
          "microstructure_id": "micro_p110_xy",
          "region": "transverse cross-section (x-y)",
          "related_sequence": "2",
          "phases_present": [
            {
              "phase_name": "γ-Fe(M) austenite",
              "crystal_structure": "fcc",
              "volume_fraction": null,
              "morphology": "fine equiaxed grains with random orientations (different colours in IPF)",
              "grain_size": "average 11.0 μm (cross-section)",
              "texture": "random orientations, no dominant colour/preferred texture"
            },
            {
              "phase_name": "κ carbide",
              "crystal_structure": null,
              "volume_fraction": null,
              "morphology": "nanoscale particles",
              "grain_size": null,
              "texture": null
            }
          ],
          "defects": [
            {
              "type": "porosity",
              "porosity": "0.13 %",
              "inclusions": [],
              "dislocation_density": null,
              "lattice_distortion": null
            },
            {
              "type": "dislocation tangles (dense, in austenite)",
              "porosity": null,
              "inclusions": [],
              "dislocation_density": null,
              "lattice_distortion": null
            }
          ],
          "grain_structure": {
            "average_grain_size": {
              "value": "11.0",
              "unit": "μm"
            },
            "grain_size_distribution": "right-skewed distribution with modal bar in lowest few-μm bins, a secondary cluster of bars near 16–20 μm, and bars persisting near 40–44 μm",
            "texture": "equiaxed grains with random orientation, no texture"
          },
          "precipitates": [
            {
              "precipitate_id": "ppt_kappa_xy",
              "type": "κ carbide",
              "size": {
                "value": "nanoscale",
                "unit": null
              },
              "distribution": "uniformly distributed in the austenite matrix",
              "coherency": "[011]γ ∥ [011]κ orientation relationship"
            }
          ]
        },
        {
          "microstructure_id": "micro_p110_xz",
          "region": "longitudinal section (x-z)",
          "related_sequence": "2",
          "phases_present": [
            {
              "phase_name": "γ-Fe(M) austenite",
              "crystal_structure": "fcc",
              "volume_fraction": null,
              "morphology": "columnar grains elongated along the vertical build direction extending across deposition-layer boundaries; a small amount of equiaxed grains mainly at the bottom of the melt pool",
              "grain_size": "average 14.9 μm (longitudinal)",
              "texture": null
            },
            {
              "phase_name": "κ carbide",
              "crystal_structure": null,
              "volume_fraction": null,
              "morphology": "nanoscale particles",
              "grain_size": null,
              "texture": null
            }
          ],
          "defects": [
            {
              "type": "porosity",
              "porosity": "0.13 %",
              "inclusions": [],
              "dislocation_density": null,
              "lattice_distortion": null
            },
            {
              "type": "dislocation tangles (high-density, in austenite, from thermal expansion of constituent phases during SLM)",
              "porosity": null,
              "inclusions": [],
              "dislocation_density": null,
              "lattice_distortion": null
            }
          ],
          "grain_structure": {
            "average_grain_size": {
              "value": "14.9",
              "unit": "μm"
            },
            "grain_size_distribution": "right-skewed with modal bars near 4–8 μm (about 12–13 % level) and a spread tail out to ~44 μm",
            "texture": "columnar grains aligned along the build (vertical) direction"
          },
          "precipitates": [
            {
              "precipitate_id": "ppt_kappa_xz",
              "type": "κ carbide",
              "size": {
                "value": "nanoscale",
                "unit": null
              },
              "distribution": "uniformly distributed in the austenite matrix",
              "coherency": "[011]γ ∥ [011]κ orientation relationship"
            }
          ]
        }
      ]
    }
  ],
  "interfaces": [
    {
      "interface_set_id": "int_p110",
      "phase_interfaces": [
        {
          "interface_id": "int_gamma_kappa",
          "microstructure_id": "micro_p110_xy",
          "phase_1_name": "γ-Fe(M) austenite",
          "phase_2_name": "κ carbide",
          "coherence": "[011]γ ∥ [011]κ orientation relationship confirmed by SAED and HRTEM"
        }
      ],
      "defect_interactions": [
        {
          "interaction_id": "di_p110_dislocation",
          "microstructure_id": "micro_p110_xy",
          "interaction_type": "dislocation tangles / high-density dislocations in austenite",
          "qualitative_or_quantitative_description": "Dislocation tangles observed inside the austenite owing to thermal expansion of the constituent phases during the SLM process; a region is labelled 'Hight-density dislocation'."
        }
      ],
      "slip_behavior": null,
      "phase_evolution": "Ferrite formation in the P-110 alloy was suppressed by fast cooling during the SLM process; ferrite diffraction patterns were not detected (printed alloy mainly comprises austenite plus κ carbide).",
      "interface_notes": "The κ carbide was identified from the selected-area diffraction pattern (zone b) and is uniformly distributed as nanoscale particles in the austenite matrix."
    }
  ],
  "properties": [
    {
      "property_set_id": "prop_p110_tensile",
      "measurement_conditions": {
        "temperature": "room temperature",
        "temperature_unit": null,
        "environment": null,
        "strain_rate": null,
        "specimen_geometry": "dog-bone-shaped tensile sample, gauge length 25 mm, diameter 5 mm",
        "test_standard": null,
        "other_conditions": "Suns universal testing machine; Reliant electronic extensometer; loading rate 1 mm/min; values also listed in Table 2"
      },
      "mechanical": {
        "tensile_properties": {
          "yield_strength": [
            {
              "direction": null,
              "value": "887.1",
              "unit": "MPa",
              "uncertainty": null
            }
          ],
          "ultimate_tensile_strength": [
            {
              "direction": null,
              "value": "1076.8",
              "unit": "MPa",
              "uncertainty": null
            }
          ],
          "elongation": [
            {
              "direction": null,
              "value": "40.80",
              "unit": "%",
              "uncertainty": null
            }
          ],
          "youngs_modulus": null,
          "stress_strain_curves": "Fig. 12: P-110 (blue curve) lies highest over most of the strain range and extends furthest, beyond the 50% gridline",
          "stress_strain_distribution": [],
          "strain_hardening_rate": []
        }
      }
    },
    {
      "property_set_id": "prop_p110_hardness",
      "measurement_conditions": {
        "temperature": null,
        "temperature_unit": null,
        "environment": null,
        "strain_rate": null,
        "specimen_geometry": null,
        "test_standard": null,
        "other_conditions": "microhardness tester at a load of 0.5 kg for 10 s; each value is the arithmetic mean of five measurement points"
      },
      "mechanical": {
        "hardness": [
          {
            "region": "cross-section",
            "value": "292",
            "scale": "HV",
            "unit": "HV",
            "uncertainty": null
          },
          {
            "region": "longitudinal section",
            "value": "294",
            "scale": "HV",
            "unit": "HV",
            "uncertainty": null
          }
        ]
      }
    },
    {
      "property_set_id": "prop_p110_density",
      "measurement_conditions": {
        "temperature": null,
        "temperature_unit": null,
        "environment": null,
        "strain_rate": null,
        "specimen_geometry": null,
        "test_standard": null,
        "other_conditions": "relative density calculated using the Archimedes principle"
      },
      "physical": {
        "density": {
          "value": "99.34",
          "unit": "% (relative density by Archimedes principle)"
        },
        "thermal_properties": {},
        "electrical_properties": {},
        "magnetic_properties": {}
      }
    }
  ],
  "performance": [
    {
      "performance_id": "perf_p110_comparison",
      "service_conditions": {
        "operating_temperature": {
          "min": null,
          "max": null,
          "unit": null
        },
        "stress_state": null,
        "environment": null
      },
      "lifetime_prediction": {
        "model_used": null,
        "predicted_lifetime": null,
        "confidence_interval": null
      },
      "comparative_performance": {
        "benchmark_alloy_id": "alloy_fe-30mn-9al-c-3ni",
        "benchmark_process_id": "as-cast",
        "benchmark_sample_id": "as-cast Fe–30Mn–9Al–C–3Ni",
        "comparison_metric": "P-110 yield strength 887.1 MPa, tensile strength 1076.8 MPa, elongation 40.80% vs. as-cast yield strength 772.3 MPa, tensile strength 879.0 MPa, elongation 20.53%; SLM samples show higher strength and plasticity due to rapid cooling-induced grain refinement. P-110 outstanding properties comparable to or even superior to Fe–Mn–Al–C systems prepared by conventional methods.",
        "improvement_percentage": null
      }
    }
  ],
  "characterization_methods": [
    {
      "characterization_id": "char_p110_xrd",
      "microstructure_id": null,
      "technique": "X-ray diffraction (XRD)",
      "instrument_or_setup": "Bruker D8 Advance X-ray diffractometer, Cu target, continuous scanning, 30–100° 2θ, 2°/min",
      "measurement_conditions": "2θ = 30–100°",
      "purpose": "Phase identification of the SLM-printed P-110 alloy",
      "key_findings": "P-110 mainly comprises the austenite phase (γ-Fe(M)) with no α-Fe(M) phase; FWHM of the (111) peak for P-110 was 0.263."
    },
    {
      "characterization_id": "char_p110_ebsd",
      "microstructure_id": "micro_p110_xy",
      "technique": "Electron backscatter diffraction (EBSD) / inverse pole figure (IPF) mapping",
      "instrument_or_setup": "Oxford Symmetry S2 EBSD instrument (step size 0.3–0.7 μm, accelerating voltage 15–20 kV); data analyzed using TSL OIM software",
      "measurement_conditions": "Transverse (x-y) and longitudinal (x-z) cross-sections",
      "purpose": "Characterize grain morphology, orientation and size",
      "key_findings": "Cross-section of P-110 shows fine equiaxed grains with random orientations; the longitudinal section is dominated by columnar grains elongated along the build direction with a small amount of equiaxed grains at the bottom of the melt pool."
    },
    {
      "characterization_id": "char_p110_om",
      "microstructure_id": null,
      "technique": "Optical microscopy (OM)",
      "instrument_or_setup": "Leica DMi8 M/C/A optical microscope",
      "measurement_conditions": "Transverse cross-sections, electrolytically polished in perchloric-acid/ethanol solution",
      "purpose": "Porosity and defect analysis",
      "key_findings": "P-110 cross-section almost free of resolvable porosity, printed label 'Porosity=0.13 %', fewest microcracks."
    },
    {
      "characterization_id": "char_p110_tem",
      "microstructure_id": "micro_p110_xy",
      "technique": "Transmission electron microscopy (TEM), SAED, dark-field and HRTEM",
      "instrument_or_setup": "FEI Tecnai F30 scanning transmission electron microscope; TEM samples prepared with a plasma polishing system",
      "measurement_conditions": "Zone axis [011]",
      "purpose": "Study nanoscale κ carbide, dislocations and lattice spacings",
      "key_findings": "Dense dislocation tangles in austenite; κ carbide present (SADP) uniformly distributed as nanoscale particles; [011]γ ∥ [011]κ; HRTEM (200) d=0.262 nm and (1-11) d=0.223 nm; ferrite not detected."
    },
    {
      "characterization_id": "char_p110_sem_surface",
      "microstructure_id": null,
      "technique": "Scanning electron microscopy (SEM) surface morphology",
      "instrument_or_setup": "ZEISS Sigma300 scanning electron microscope; surface roughness measured with a Zeiss LSM 900 laser confocal microscope",
      "measurement_conditions": "As-printed topsurface",
      "purpose": "Examine surface quality and defects",
      "key_findings": "P-110 exhibited the best surface quality, devoid of obvious unfused powder particles or pores; a single small sphere labelled 'Balling'; surface roughness Sa = 5.29 μm."
    },
    {
      "characterization_id": "char_p110_sem_fracture",
      "microstructure_id": null,
      "technique": "Scanning electron microscopy (SEM) of tensile fracture surfaces",
      "instrument_or_setup": "SEM (secondary-electron imaging)",
      "measurement_conditions": "Post-tensile fracture surfaces, 20 μm scale bar",
      "purpose": "Fractographic analysis",
      "key_findings": "P-110 shows more-dominant ductile dimple fractures, indicative of superior yield strength, tensile strength and ductility."
    },
    {
      "characterization_id": "char_p110_tensile_test",
      "microstructure_id": null,
      "technique": "Room-temperature uniaxial tensile testing",
      "instrument_or_setup": "Suns universal testing machine with Reliant electronic extensometer",
      "measurement_conditions": "Dog-bone specimen, gauge length 25 mm, diameter 5 mm, loading rate 1 mm/min, room temperature",
      "purpose": "Measure yield strength, tensile strength and elongation",
      "key_findings": "P-110: yield strength 887.1 MPa, tensile strength 1076.8 MPa, elongation 40.80% (highest among SLM samples)."
    },
    {
      "characterization_id": "char_p110_hardness_test",
      "microstructure_id": null,
      "technique": "Vickers microhardness testing",
      "instrument_or_setup": "microhardness tester",
      "measurement_conditions": "Load 0.5 kg for 10 s; arithmetic mean of five points; horizontal and vertical cross-sections",
      "purpose": "Measure hardness of cross-sectional and longitudinal sections",
      "key_findings": "P-110 maximum hardness 292 HV (cross-section) and 294 HV (longitudinal section)."
    }
  ],
  "computational_details": [],
  "unmapped_findings": [
    "For the P-110 sample the full width at half maximum (FWHM) of the (111) diffraction peak was 0.263 (XRD).",
    "P-110 reduction of area (Z) = 35.16% (Table 2).",
    "P-110 surface roughness Sa = 5.29 μm (laser confocal microscopy), the second-lowest of the five SLM samples.",
    "P-110 tensile fracture surface was dominated by ductile dimple rupture (with a higher-magnification dimple inset), consistent with its superior yield strength, tensile strength and ductility.",
    "The P-110 sample was found to have the lowest porosity (0.13%) and fewest microcracks but the highest relative density (99.34%) and maximum density among the SLM-printed samples.",
    "The κ carbide in P-110 was confirmed by SAED dark-field imaging to be composed of nanoscale particles; HRTEM lattice fringes: (200) interplanar spacing 0.262 nm and (1-11) 0.223 nm, zone axis [011].",
    "The outstanding comprehensive mechanical properties of the P-110 sample are comparable to or even superior to those of Fe–Mn–Al–C systems prepared by conventional methods [45–49].",
    "The P-110 sample's lower hardness on the side surface relative to the top surface, and the influence of grain size and internal defects (pores, cracks, unfused powder particles) on hardness, are discussed in the paper."
  ]
}

File: 02_extraction/10.1016_j.jmrt.2024.10.125/output/sample/sample_fe-30mn-9al-c-3ni__slm-p110.json
{
  "samples": [
    {
      "sample_id": "sample_fe-30mn-9al-c-3ni__slm-p110",
      "paper_id": "10.1016_j.jmrt.2024.10.125",
      "alloy_id": "alloy_fe-30mn-9al-c-3ni",
      "process_id": "proc_slm-p110",
      "sample_label": "P-110",
      "aliases": [
        "P-110",
        "SLM-printed at 110 W"
      ]
    }
  ],
  "processing_steps": [
    {
      "source": {
        "reason": "The paper states the Fe–30Mn–9Al–C–3Ni powder feedstock was prepared by PREP before SLM; this is the parent process of the P-110 sample.",
        "block_id": [
          "b0010",
          "b0019",
          "b0058"
        ]
      },
      "processing_step_id": "step_prep_powder",
      "sequence": {
        "value": "1"
      },
      "type": {
        "value": "powder preparation"
      },
      "method": {
        "value": "plasma rotating electrode process (PREP)"
      },
      "temperature": null,
      "temperature_unit": null,
      "duration": null,
      "atmosphere": null,
      "cooling_medium": null,
      "heating_or_cooling_rate": null,
      "reduction_ratio": null,
      "processing_steps_notes": {
        "value": "Spherical Fe–30Mn–9Al–C–3Ni powder (particle diameter 15–53 μm) was PREP-prepared (Advanced Corporation for Materials and Equipments, PREP-22) and used as the SLM feedstock; it is the parent process for the P-110 print."
      }
    },
    {
      "source": {
        "reason": "P-110 is the SLM-printed sample produced at laser power 110 W; all printing parameters are given in this paragraph and the rotating-angle statement.",
        "block_id": [
          "b0020",
          "b0023"
        ]
      },
      "processing_step_id": "step_slm_110w",
      "sequence": {
        "value": "2"
      },
      "type": {
        "value": "additive manufacturing"
      },
      "method": {
        "value": "selective laser melting (SLM)"
      },
      "temperature": {
        "value": "200 °C"
      },
      "temperature_unit": {
        "value": "°C"
      },
      "duration": null,
      "atmosphere": {
        "value": "argon (99.99% pure), oxygen content in forming chamber maintained below 300 ppm"
      },
      "cooling_medium": null,
      "heating_or_cooling_rate": null,
      "reduction_ratio": null,
      "processing_steps_notes": {
        "value": "Printed on an SLM Solutions SLM280 printer; the substrate was heated to 200 °C prior to printing. Laser power 110 W, corresponding to a laser energy density of 91.67 J/mm³. Spot diameter 0.1 mm, layer thickness 0.02 mm, hatch space 0.08 mm, scanning speed 750 mm/s. A 67° rotation angle was applied to each layer with overlapping-strip scanning strategy. Sample denoted P-110."
      }
    }
  ],
  "structures": [
    {
      "source": {
        "reason": "Overall structure for the P-110 alloy: predominantly austenite with nano-sized κ carbide, no ferrite; distinct cross-sectional and longitudinal grain morphologies and grain sizes are reported for P-110.",
        "block_id": [
          "b0033",
          "b0040",
          "b0042",
          "b0059",
          "figure_007",
          "figure_008"
        ]
      },
      "structure_id": "struct_p110_overall",
      "overall_structure": {
        "value": "SLM-printed Fe–30Mn–9Al–C–3Ni low-density steel consisting predominantly of γ-Fe(M) austenite with no α-Fe(M) ferrite, containing a small amount of nano-sized κ carbide; transverse cross-section has fine equiaxed grains with random orientation while the longitudinal section is dominated by columnar grains."
      },
      "number_of_phases": {
        "value": "2"
      },
      "microstructure_counts": {
        "value": "2"
      },
      "microstructure_list": [
        {
          "microstructure_id": "micro_p110_xy",
          "region": {
            "value": "transverse cross-section (x-y)"
          },
          "related_sequence": {
            "value": "2"
          },
          "phases_present": [
            {
              "phase_name": {
                "value": "γ-Fe(M) austenite"
              },
              "crystal_structure": {
                "value": "fcc"
              },
              "volume_fraction": null,
              "morphology": {
                "value": "fine equiaxed grains with random orientations (different colours in IPF)"
              },
              "grain_size": {
                "value": "average 11.0 μm (cross-section)"
              },
              "texture": {
                "value": "random orientations, no dominant colour/preferred texture"
              }
            },
            {
              "phase_name": {
                "value": "κ carbide"
              },
              "crystal_structure": null,
              "volume_fraction": null,
              "morphology": {
                "value": "nanoscale particles"
              },
              "grain_size": null,
              "texture": null
            }
          ],
          "defects": [
            {
              "type": {
                "value": "porosity"
              },
              "porosity": {
                "value": "0.13 %"
              },
              "inclusions": [],
              "dislocation_density": null,
              "lattice_distortion": null
            },
            {
              "type": {
                "value": "dislocation tangles (dense, in austenite)"
              },
              "porosity": null,
              "inclusions": [],
              "dislocation_density": null,
              "lattice_distortion": null
            }
          ],
          "grain_structure": {
            "average_grain_size": {
              "value": {
                "value": "11.0"
              },
              "unit": {
                "value": "μm"
              }
            },
            "grain_size_distribution": {
              "value": "right-skewed distribution with modal bar in lowest few-μm bins, a secondary cluster of bars near 16–20 μm, and bars persisting near 40–44 μm"
            },
            "texture": {
              "value": "equiaxed grains with random orientation, no texture"
            }
          },
          "precipitates": [
            {
              "precipitate_id": "ppt_kappa_xy",
              "type": {
                "value": "κ carbide"
              },
              "size": {
                "value": {
                  "value": "nanoscale"
                },
                "unit": null
              },
              "distribution": {
                "value": "uniformly distributed in the austenite matrix"
              },
              "coherency": {
                "value": "[011]γ ∥ [011]κ orientation relationship"
              }
            }
          ]
        },
        {
          "microstructure_id": "micro_p110_xz",
          "region": {
            "value": "longitudinal section (x-z)"
          },
          "related_sequence": {
            "value": "2"
          },
          "phases_present": [
            {
              "phase_name": {
                "value": "γ-Fe(M) austenite"
              },
              "crystal_structure": {
                "value": "fcc"
              },
              "volume_fraction": null,
              "morphology": {
                "value": "columnar grains elongated along the vertical build direction extending across deposition-layer boundaries; a small amount of equiaxed grains mainly at the bottom of the melt pool"
              },
              "grain_size": {
                "value": "average 14.9 μm (longitudinal)"
              },
              "texture": null
            },
            {
              "phase_name": {
                "value": "κ carbide"
              },
              "crystal_structure": null,
              "volume_fraction": null,
              "morphology": {
                "value": "nanoscale particles"
              },
              "grain_size": null,
              "texture": null
            }
          ],
          "defects": [
            {
              "type": {
                "value": "porosity"
              },
              "porosity": {
                "value": "0.13 %"
              },
              "inclusions": [],
              "dislocation_density": null,
              "lattice_distortion": null
            },
            {
              "type": {
                "value": "dislocation tangles (high-density, in austenite, from thermal expansion of constituent phases during SLM)"
              },
              "porosity": null,
              "inclusions": [],
              "dislocation_density": null,
              "lattice_distortion": null
            }
          ],
          "grain_structure": {
            "average_grain_size": {
              "value": {
                "value": "14.9"
              },
              "unit": {
                "value": "μm"
              }
            },
            "grain_size_distribution": {
              "value": "right-skewed with modal bars near 4–8 μm (about 12–13 % level) and a spread tail out to ~44 μm"
            },
            "texture": {
              "value": "columnar grains aligned along the build (vertical) direction"
            }
          },
          "precipitates": [
            {
              "precipitate_id": "ppt_kappa_xz",
              "type": {
                "value": "κ carbide"
              },
              "size": {
                "value": {
                  "value": "nanoscale"
                },
                "unit": null
              },
              "distribution": {
                "value": "uniformly distributed in the austenite matrix"
              },
              "coherency": {
                "value": "[011]γ ∥ [011]κ orientation relationship"
              }
            }
          ]
        }
      ]
    }
  ],
  "interfaces": [
    {
      "source": {
        "reason": "TEM analysis on the P-110 sample establishes the [011]γ∥[011]κ orientation relationship, dislocation tangles in austenite, and suppression of ferrite.",
        "block_id": [
          "b0033",
          "b0043",
          "figure_009"
        ]
      },
      "interface_set_id": "int_p110",
      "phase_interfaces": [
        {
          "interface_id": "int_gamma_kappa",
          "microstructure_id": "micro_p110_xy",
          "phase_1_name": {
            "value": "γ-Fe(M) austenite"
          },
          "phase_2_name": {
            "value": "κ carbide"
          },
          "coherence": {
            "value": "[011]γ ∥ [011]κ orientation relationship confirmed by SAED and HRTEM"
          }
        }
      ],
      "defect_interactions": [
        {
          "interaction_id": "di_p110_dislocation",
          "microstructure_id": "micro_p110_xy",
          "interaction_type": {
            "value": "dislocation tangles / high-density dislocations in austenite"
          },
          "qualitative_or_quantitative_description": {
            "value": "Dislocation tangles observed inside the austenite owing to thermal expansion of the constituent phases during the SLM process; a region is labelled 'Hight-density dislocation'."
          }
        }
      ],
      "slip_behavior": null,
      "phase_evolution": {
        "value": "Ferrite formation in the P-110 alloy was suppressed by fast cooling during the SLM process; ferrite diffraction patterns were not detected (printed alloy mainly comprises austenite plus κ carbide)."
      },
      "interface_notes": {
        "value": "The κ carbide was identified from the selected-area diffraction pattern (zone b) and is uniformly distributed as nanoscale particles in the austenite matrix."
      }
    }
  ],
  "properties": [
    {
      "source": {
        "reason": "Room-temperature tensile properties of P-110 (yield strength 887.1 MPa, tensile strength 1076.8 MPa, elongation 40.80%) are reported in the text, conclusion, and Table 2.",
        "block_id": [
          "b0027",
          "b0050",
          "b0067",
          "b0070"
        ]
      },
      "property_set_id": "prop_p110_tensile",
      "measurement_conditions": {
        "temperature": {
          "value": "room temperature"
        },
        "temperature_unit": null,
        "environment": null,
        "strain_rate": null,
        "specimen_geometry": {
          "value": "dog-bone-shaped tensile sample, gauge length 25 mm, diameter 5 mm"
        },
        "test_standard": null,
        "other_conditions": {
          "value": "Suns universal testing machine; Reliant electronic extensometer; loading rate 1 mm/min; values also listed in Table 2"
        }
      },
      "mechanical": {
        "tensile_properties": {
          "yield_strength": [
            {
              "direction": null,
              "value": {
                "value": "887.1"
              },
              "unit": {
                "value": "MPa"
              },
              "uncertainty": null
            }
          ],
          "ultimate_tensile_strength": [
            {
              "direction": null,
              "value": {
                "value": "1076.8"
              },
              "unit": {
                "value": "MPa"
              },
              "uncertainty": null
            }
          ],
          "elongation": [
            {
              "direction": null,
              "value": {
                "value": "40.80"
              },
              "unit": {
                "value": "%"
              },
              "uncertainty": null
            }
          ],
          "youngs_modulus": null,
          "stress_strain_curves": {
            "value": "Fig. 12: P-110 (blue curve) lies highest over most of the strain range and extends furthest, beyond the 50% gridline"
          },
          "stress_strain_distribution": [],
          "strain_hardening_rate": []
        }
      }
    },
    {
      "source": {
        "reason": "P-110 exhibits maximum hardness values of 292 (cross-section) and 294 (longitudinal section) HV; Vickers microhardness per Fig. 14.",
        "block_id": [
          "b0027",
          "b0055",
          "figure_014"
        ]
      },
      "property_set_id": "prop_p110_hardness",
      "measurement_conditions": {
        "temperature": null,
        "temperature_unit": null,
        "environment": null,
        "strain_rate": null,
        "specimen_geometry": null,
        "test_standard": null,
        "other_conditions": {
          "value": "microhardness tester at a load of 0.5 kg for 10 s; each value is the arithmetic mean of five measurement points"
        }
      },
      "mechanical": {
        "hardness": [
          {
            "region": {
              "value": "cross-section"
            },
            "value": {
              "value": "292"
            },
            "scale": {
              "value": "HV"
            },
            "unit": {
              "value": "HV"
            },
            "uncertainty": null
          },
          {
            "region": {
              "value": "longitudinal section"
            },
            "value": {
              "value": "294"
            },
            "scale": {
              "value": "HV"
            },
            "unit": {
              "value": "HV"
            },
            "uncertainty": null
          }
        ]
      }
    },
    {
      "source": {
        "reason": "P-110 showed the highest relative density of 99.34% (and lowest porosity) among the SLM samples.",
        "block_id": [
          "b0025",
          "b0039"
        ]
      },
      "property_set_id": "prop_p110_density",
      "measurement_conditions": {
        "temperature": null,
        "temperature_unit": null,
        "environment": null,
        "strain_rate": null,
        "specimen_geometry": null,
        "test_standard": null,
        "other_conditions": {
          "value": "relative density calculated using the Archimedes principle"
        }
      },
      "physical": {
        "density": {
          "value": {
            "value": "99.34"
          },
          "unit": {
            "value": "% (relative density by Archimedes principle)"
          }
        },
        "thermal_properties": {},
        "electrical_properties": {},
        "magnetic_properties": {}
      }
    }
  ],
  "performance": [
    {
      "source": {
        "reason": "The paper compares SLM-printed P-110 with the as-cast counterpart and conventional Fe–Mn–Al–C systems, reporting P-110 as best performing.",
        "block_id": [
          "b0050",
          "b0070"
        ]
      },
      "performance_id": "perf_p110_comparison",
      "service_conditions": {
        "operating_temperature": {
          "min": null,
          "max": null,
          "unit": null
        },
        "stress_state": null,
        "environment": null
      },
      "lifetime_prediction": {
        "model_used": null,
        "predicted_lifetime": null,
        "confidence_interval": null
      },
      "comparative_performance": {
        "benchmark_alloy_id": {
          "value": "alloy_fe-30mn-9al-c-3ni"
        },
        "benchmark_process_id": {
          "value": "as-cast"
        },
        "benchmark_sample_id": {
          "value": "as-cast Fe–30Mn–9Al–C–3Ni"
        },
        "comparison_metric": {
          "value": "P-110 yield strength 887.1 MPa, tensile strength 1076.8 MPa, elongation 40.80% vs. as-cast yield strength 772.3 MPa, tensile strength 879.0 MPa, elongation 20.53%; SLM samples show higher strength and plasticity due to rapid cooling-induced grain refinement. P-110 outstanding properties comparable to or even superior to Fe–Mn–Al–C systems prepared by conventional methods."
        },
        "improvement_percentage": null
      }
    }
  ],
  "characterization_methods": [
    {
      "source": {
        "reason": "XRD patterns show the P-110 alloy is essentially fully austenitic; FWHM value for P-110 is quoted.",
        "block_id": [
          "b0025",
          "b0033",
          "figure_005"
        ]
      },
      "characterization_id": "char_p110_xrd",
      "microstructure_id": null,
      "technique": {
        "value": "X-ray diffraction (XRD)"
      },
      "instrument_or_setup": {
        "value": "Bruker D8 Advance X-ray diffractometer, Cu target, continuous scanning, 30–100° 2θ, 2°/min"
      },
      "measurement_conditions": {
        "value": "2θ = 30–100°"
      },
      "purpose": {
        "value": "Phase identification of the SLM-printed P-110 alloy"
      },
      "key_findings": {
        "value": "P-110 mainly comprises the austenite phase (γ-Fe(M)) with no α-Fe(M) phase; FWHM of the (111) peak for P-110 was 0.263."
      }
    },
    {
      "source": {
        "reason": "EBSD/IPF maps (Fig. 7) of the P-110 cross-section and longitudinal section with the described grain morphologies.",
        "block_id": [
          "b0025",
          "b0040",
          "figure_007"
        ]
      },
      "characterization_id": "char_p110_ebsd",
      "microstructure_id": "micro_p110_xy",
      "technique": {
        "value": "Electron backscatter diffraction (EBSD) / inverse pole figure (IPF) mapping"
      },
      "instrument_or_setup": {
        "value": "Oxford Symmetry S2 EBSD instrument (step size 0.3–0.7 μm, accelerating voltage 15–20 kV); data analyzed using TSL OIM software"
      },
      "measurement_conditions": {
        "value": "Transverse (x-y) and longitudinal (x-z) cross-sections"
      },
      "purpose": {
        "value": "Characterize grain morphology, orientation and size"
      },
      "key_findings": {
        "value": "Cross-section of P-110 shows fine equiaxed grains with random orientations; the longitudinal section is dominated by columnar grains elongated along the build direction with a small amount of equiaxed grains at the bottom of the melt pool."
      }
    },
    {
      "source": {
        "reason": "OM cross-sectional images (Fig. 6) give P-110 porosity of 0.13%.",
        "block_id": [
          "b0025",
          "b0036",
          "figure_006"
        ]
      },
      "characterization_id": "char_p110_om",
      "microstructure_id": null,
      "technique": {
        "value": "Optical microscopy (OM)"
      },
      "instrument_or_setup": {
        "value": "Leica DMi8 M/C/A optical microscope"
      },
      "measurement_conditions": {
        "value": "Transverse cross-sections, electrolytically polished in perchloric-acid/ethanol solution"
      },
      "purpose": {
        "value": "Porosity and defect analysis"
      },
      "key_findings": {
        "value": "P-110 cross-section almost free of resolvable porosity, printed label 'Porosity=0.13 %', fewest microcracks."
      }
    },
    {
      "source": {
        "reason": "TEM analysis of the P-110 sample (Fig. 9).",
        "block_id": [
          "b0025",
          "b0043",
          "figure_009"
        ]
      },
      "characterization_id": "char_p110_tem",
      "microstructure_id": "micro_p110_xy",
      "technique": {
        "value": "Transmission electron microscopy (TEM), SAED, dark-field and HRTEM"
      },
      "instrument_or_setup": {
        "value": "FEI Tecnai F30 scanning transmission electron microscope; TEM samples prepared with a plasma polishing system"
      },
      "measurement_conditions": {
        "value": "Zone axis [011]"
      },
      "purpose": {
        "value": "Study nanoscale κ carbide, dislocations and lattice spacings"
      },
      "key_findings": {
        "value": "Dense dislocation tangles in austenite; κ carbide present (SADP) uniformly distributed as nanoscale particles; [011]γ ∥ [011]κ; HRTEM (200) d=0.262 nm and (1-11) d=0.223 nm; ferrite not detected."
      }
    },
    {
      "source": {
        "reason": "SEM surface images (Fig. 11) and surface roughness measurements (Fig. 10) for P-110.",
        "block_id": [
          "b0025",
          "b0044",
          "b0048",
          "figure_011"
        ]
      },
      "characterization_id": "char_p110_sem_surface",
      "microstructure_id": null,
      "technique": {
        "value": "Scanning electron microscopy (SEM) surface morphology"
      },
      "instrument_or_setup": {
        "value": "ZEISS Sigma300 scanning electron microscope; surface roughness measured with a Zeiss LSM 900 laser confocal microscope"
      },
      "measurement_conditions": {
        "value": "As-printed topsurface"
      },
      "purpose": {
        "value": "Examine surface quality and defects"
      },
      "key_findings": {
        "value": "P-110 exhibited the best surface quality, devoid of obvious unfused powder particles or pores; a single small sphere labelled 'Balling'; surface roughness Sa = 5.29 μm."
      }
    },
    {
      "source": {
        "reason": "Fractographic SEM of the P-110 tensile sample (Fig. 13).",
        "block_id": [
          "b0053",
          "figure_013"
        ]
      },
      "characterization_id": "char_p110_sem_fracture",
      "microstructure_id": null,
      "technique": {
        "value": "Scanning electron microscopy (SEM) of tensile fracture surfaces"
      },
      "instrument_or_setup": {
        "value": "SEM (secondary-electron imaging)"
      },
      "measurement_conditions": {
        "value": "Post-tensile fracture surfaces, 20 μm scale bar"
      },
      "purpose": {
        "value": "Fractographic analysis"
      },
      "key_findings": {
        "value": "P-110 shows more-dominant ductile dimple fractures, indicative of superior yield strength, tensile strength and ductility."
      }
    },
    {
      "source": {
        "reason": "Tensile testing method and P-110 results.",
        "block_id": [
          "b0027",
          "b0050",
          "b0070"
        ]
      },
      "characterization_id": "char_p110_tensile_test",
      "microstructure_id": null,
      "technique": {
        "value": "Room-temperature uniaxial tensile testing"
      },
      "instrument_or_setup": {
        "value": "Suns universal testing machine with Reliant electronic extensometer"
      },
      "measurement_conditions": {
        "value": "Dog-bone specimen, gauge length 25 mm, diameter 5 mm, loading rate 1 mm/min, room temperature"
      },
      "purpose": {
        "value": "Measure yield strength, tensile strength and elongation"
      },
      "key_findings": {
        "value": "P-110: yield strength 887.1 MPa, tensile strength 1076.8 MPa, elongation 40.80% (highest among SLM samples)."
      }
    },
    {
      "source": {
        "reason": "Hardness measurement method and P-110 values.",
        "block_id": [
          "b0027",
          "b0055"
        ]
      },
      "characterization_id": "char_p110_hardness_test",
      "microstructure_id": null,
      "technique": {
        "value": "Vickers microhardness testing"
      },
      "instrument_or_setup": {
        "value": "microhardness tester"
      },
      "measurement_conditions": {
        "value": "Load 0.5 kg for 10 s; arithmetic mean of five points; horizontal and vertical cross-sections"
      },
      "purpose": {
        "value": "Measure hardness of cross-sectional and longitudinal sections"
      },
      "key_findings": {
        "value": "P-110 maximum hardness 292 HV (cross-section) and 294 HV (longitudinal section)."
      }
    }
  ],
  "computational_details": [],
  "unmapped_findings": [
    "For the P-110 sample the full width at half maximum (FWHM) of the (111) diffraction peak was 0.263 (XRD).",
    "P-110 reduction of area (Z) = 35.16% (Table 2).",
    "P-110 surface roughness Sa = 5.29 μm (laser confocal microscopy), the second-lowest of the five SLM samples.",
    "P-110 tensile fracture surface was dominated by ductile dimple rupture (with a higher-magnification dimple inset), consistent with its superior yield strength, tensile strength and ductility.",
    "The P-110 sample was found to have the lowest porosity (0.13%) and fewest microcracks but the highest relative density (99.34%) and maximum density among the SLM-printed samples.",
    "The κ carbide in P-110 was confirmed by SAED dark-field imaging to be composed of nanoscale particles; HRTEM lattice fringes: (200) interplanar spacing 0.262 nm and (1-11) 0.223 nm, zone axis [011].",
    "The outstanding comprehensive mechanical properties of the P-110 sample are comparable to or even superior to those of Fe–Mn–Al–C systems prepared by conventional methods [45–49].",
    "The P-110 sample's lower hardness on the side surface relative to the top surface, and the influence of grain size and internal defects (pores, cracks, unfused powder particles) on hardness, are discussed in the paper."
  ]
}
