Repository: RiverYanggg/SteelDig_datasbase

# SteelDig 企业级材料知识库

以 68 篇 Fe–Mn–Al–C 系低密度钢文献为语料，按《数据库建立》的总体架构落地：
**资产湖（不可变）→ PostgreSQL 事实层 → 检索层 → 消费层 API**。

当前状态：**已建成并完成全量入库**，68 篇 / 638 样品 / 1,508 条性能量 / 68,944 条溯源记录，
95 项测试（完整性 + API + 界面 + 校订 + 成分检索）全部通过，`error` 级质量问题为 0。

```
database/
├── 01_raw/mineru_source/     # 资产 A：MinerU 解析，68 篇（PDF + 图 + content_list）
├── 02_extraction/            # 资产 B：LLM 提取，68 篇（preprocess/output/timing）
├── 03_manifests/             # 资产清单、论文主索引、run 归属映射
├── 04_reports/               # 质检与覆盖率报告（自动生成）
├── 05_lake/                  # ★ 资产湖：内容寻址、不可变（sha256 命名）
├── 06_db/                    # ★ 数据库工程：迁移 / ETL / API / 测试 / 编排
├── 07_docs/                  # ★ 架构、数据字典、ER、运维、查询手册

File: 02_extraction/10.1016_j.jmrt.2024.10.125/output/sample/sample_fe-30mn-9al-c-3ni__slm-p150.data.json
{
  "samples": [
    {
      "sample_id": "sample_fe-30mn-9al-c-3ni__slm-p150",
      "paper_id": "10.1016_j.jmrt.2024.10.125",
      "alloy_id": "alloy_fe-30mn-9al-c-3ni",
      "process_id": "proc_slm-p150",
      "sample_label": "P-150",
      "aliases": [
        "P-150",
        "SLM-printed at 150 W"
      ]
    }
  ],
  "processing_steps": [
    {
      "processing_step_id": "step_substrate_preheating",
      "sequence": "1",
      "type": "heat treatment",
      "method": "substrate preheating",
      "temperature": "200",
      "temperature_unit": "°C",
      "duration": null,
      "atmosphere": null,
      "cooling_medium": null,
      "heating_or_cooling_rate": null,
      "reduction_ratio": null,
      "processing_steps_notes": "The substrate was heated to 200 °C prior to printing."
    },
    {
      "processing_step_id": "step_slm_printing_150W",
      "sequence": "2",
      "type": "additive manufacturing",
      "method": "selective laser melting (SLM)",
      "temperature": null,
      "temperature_unit": null,
      "duration": null,
      "atmosphere": "argon (99.99% pure), oxygen content in forming chamber maintained below 300 ppm",
      "cooling_medium": null,
      "heating_or_cooling_rate": null,
      "reduction_ratio": null,
      "processing_steps_notes": "Printed on an SLM Solutions SLM280 printer (samples 75×12×12 mm and 10×10×10 mm). Laser power 150 W corresponding to laser energy density 125.00 J/mm³ (the parameter defining sample P-150); spot diameter 0.1 mm; layer thickness 0.02 mm; hatch space 0.08 mm; scanning speed 750 mm/s; overlapping-strip scanning strategy with a 67° rotation angle applied to each layer."
    }
  ],
  "structures": [
    {
      "structure_id": "structure_p150",
      "overall_structure": "SLM-printed Fe–30Mn–9Al–C–3Ni (P-150) consists mainly of austenite (γ-Fe(M), fcc) with no α-Fe(M) ferrite, plus a small amount of nano-sized κ carbide. The transverse cross-section reveals fine-to-coarse equiaxed grains with random orientations and no strong crystallographic texture (fine equiaxed grains attributed to the 67° interlayer rotation).",
      "number_of_phases": 2,
      "microstructure_counts": "1 reported section (transverse cross-section)",
      "microstructure_list": [
        {
          "microstructure_id": "micro_p150_cross_section",
          "region": "transverse cross-section (x-y)",
          "related_sequence": "2",
          "phases_present": [
            {
              "phase_name": "γ-Fe(M) austenite",
              "crystal_structure": "fcc",
              "volume_fraction": null,
              "morphology": "equiaxed grains",
              "grain_size": "14.3 μm (average, cross-section)",
              "texture": "random orientations, no dominant/strong crystallographic texture"
            },
            {
              "phase_name": "κ carbide",
              "crystal_structure": null,
              "volume_fraction": null,
              "morphology": "nano-sized particles",
              "grain_size": null,
              "texture": null
            }
          ],
          "defects": [
            {
              "type": "porosity",
              "porosity": "0.35%",
              "inclusions": [],
              "dislocation_density": null,
              "lattice_distortion": null
            },
            {
              "type": "cracks",
              "porosity": null,
              "inclusions": [],
              "dislocation_density": null,
              "lattice_distortion": null
            },
            {
              "type": "severe spheroidization/balling and internal defects",
              "porosity": null,
              "inclusions": [],
              "dislocation_density": null,
              "lattice_distortion": null
            }
          ],
          "grain_structure": {
            "average_grain_size": {
              "value": "14.3",
              "unit": "μm"
            },
            "grain_size_distribution": "Right-skewed distribution; lowest modal bar of the cross-sectional series (just above the 8% fraction gridline); flatter and more extended than the lower-power samples, with a secondary cluster of grains near 16–24 μm and the fraction of large grains growing with laser power (Fig. 8(e)).",
            "texture": "random orientations, no preferred texture (equiaxed grains)"
          },
          "precipitates": [
            {
              "precipitate_id": "precip_kappa_p150",
              "type": "κ carbide",
              "size": {
                "value": "nanoscale",
                "unit": null
              },
              "distribution": "uniformly distributed in the austenite matrix (as established for SLM-printed samples)",
              "coherency": null
            }
          ]
        }
      ]
    }
  ],
  "interfaces": [],
  "properties": [
    {
      "property_set_id": "property_p150_tensile",
      "measurement_conditions": {
        "temperature": "room temperature",
        "temperature_unit": null,
        "environment": null,
        "strain_rate": "1 mm/min (loading rate)",
        "specimen_geometry": "dog-bone-shaped tensile sample with a gauge length of 25 mm and a diameter of 5 mm",
        "test_standard": null,
        "other_conditions": "Suns universal testing machine; Reliant electronic extensometer"
      },
      "mechanical": {
        "tensile_properties": {
          "yield_strength": [
            {
              "direction": null,
              "value": "771.5",
              "unit": "MPa",
              "uncertainty": null
            }
          ],
          "ultimate_tensile_strength": [
            {
              "direction": null,
              "value": "1032.0",
              "unit": "MPa",
              "uncertainty": null
            }
          ],
          "elongation": [
            {
              "direction": null,
              "value": "28.28",
              "unit": "%",
              "uncertainty": null
            }
          ],
          "youngs_modulus": null,
          "stress_strain_curves": "Fig. 12 (engineering stress–strain curve for P-150, purple); shows a steep elastic rise followed by a long nearly flat plastic plateau above 1000 MPa and an abrupt vertical fracture drop.",
          "stress_strain_distribution": [],
          "strain_hardening_rate": []
        }
      },
      "physical": {
        "density": {
          "value": null,
          "unit": null
        },
        "thermal_properties": {},
        "electrical_properties": {},
        "magnetic_properties": {}
      },
      "chemical": {
        "corrosion_resistance": {},
        "oxidation_resistance": {}
      },
      "radiation_properties": {
        "void_swelling": null,
        "irradiation_hardening": null,
        "helium_embrittlement": null
      }
    },
    {
      "property_set_id": "property_p150_hardness",
      "measurement_conditions": {
        "temperature": "room temperature",
        "temperature_unit": null,
        "environment": null,
        "strain_rate": null,
        "specimen_geometry": "horizontal (cross) and vertical (longitudinal) cross-sections",
        "test_standard": null,
        "other_conditions": "Microhardness tester at a load of 0.5 kg for 10 s; each value is the arithmetic mean of five measurement points"
      },
      "mechanical": {
        "tensile_properties": {},
        "hardness": [
          {
            "region": "cross-section (cross)",
            "value": "281",
            "scale": "HV",
            "unit": "HV",
            "uncertainty": null
          },
          {
            "region": "longitudinal section",
            "value": "283",
            "scale": "HV",
            "unit": "HV",
            "uncertainty": null
          }
        ],
        "fracture_toughness": {
          "value": null,
          "unit": null
        },
        "fatigue_properties": {
          "fatigue_limit": null,
          "cycles_to_failure": null
        },
        "creep_properties": {
          "steady_state_creep_rate": null,
          "rupture_life": null
        }
      },
      "physical": {
        "density": {
          "value": null,
          "unit": null
        },
        "thermal_properties": {},
        "electrical_properties": {},
        "magnetic_properties": {}
      },
      "chemical": {
        "corrosion_resistance": {},
        "oxidation_resistance": {}
      },
      "radiation_properties": {
        "void_swelling": null,
        "irradiation_hardening": null,
        "helium_embrittlement": null
      }
    }
  ],
  "performance": [
    {
      "performance_id": "perf_p150_vs_ascast",
      "service_conditions": {
        "operating_temperature": {
          "min": null,
          "max": null,
          "unit": null
        },
        "stress_state": null,
        "environment": null
      },
      "lifetime_prediction": {
        "model_used": null,
        "predicted_lifetime": null,
        "confidence_interval": null
      },
      "comparative_performance": {
        "benchmark_alloy_id": "alloy_fe-30mn-9al-c-3ni",
        "benchmark_process_id": null,
        "benchmark_sample_id": "As-cast",
        "comparison_metric": "Compared to the as-cast sample, the SLM-printed P-150 sample has higher tensile strength (1032.0 vs 879.0 MPa) and comparable yield strength (771.5 vs 772.3 MPa), which is attributed to grain-refining strengthening from rapid cooling during SLM.",
        "improvement_percentage": null
      }
    }
  ],
  "characterization_methods": [
    {
      "characterization_id": "char_p150_xrd",
      "microstructure_id": "micro_p150_cross_section",
      "technique": "X-ray diffraction (XRD)",
      "instrument_or_setup": "Bruker D8 Advance X-ray diffractometer, Cu target, continuous scanning, 30–100°, 2°/min",
      "measurement_conditions": "room temperature",
      "purpose": "Determine phase constitution of the SLM-printed P-150 alloy",
      "key_findings": "P-150 pattern contains only γ-Fe(M) fcc reflections (111, 200, 220, 311, 222) with no α-Fe(M); the full width at half maximum (FWHM) of the (111) peak for P-150 is 0.237."
    },
    {
      "characterization_id": "char_p150_ebsd",
      "microstructure_id": "micro_p150_cross_section",
      "technique": "Electron backscatter diffraction (EBSD) inverse pole figures",
      "instrument_or_setup": "Oxford Symmetry S2 EBSD, step size 0.3–0.7 μm, accelerating voltage 15–20 kV; analyzed with TSL OIM software",
      "measurement_conditions": "electrolytically polished in perchloric-acid/ethanol solution",
      "purpose": "Characterize grain morphology and orientation in the P-150 cross-section",
      "key_findings": "P-150 transverse cross-section shows coarse equiaxed grains with randomly mixed orientations and no dominant texture (Fig. 7(e))."
    },
    {
      "characterization_id": "char_p150_om",
      "microstructure_id": "micro_p150_cross_section",
      "technique": "Optical microscopy (OM)",
      "instrument_or_setup": "Leica DMi8 M/C/A optical microscope",
      "measurement_conditions": "transverse cross-sections, 500 μm scale bar",
      "purpose": "Observe porosity and defects",
      "key_findings": "P-150 shows Porosity=0.35% with numerous dark defects, several elongated/needle-like, one labelled 'Crack'."
    },
    {
      "characterization_id": "char_p150_sem",
      "microstructure_id": null,
      "technique": "Scanning electron microscopy (SEM)",
      "instrument_or_setup": "ZEISS Sigma300 scanning electron microscope",
      "measurement_conditions": "surface morphology and tensile fracture surfaces, 200 μm / 20 μm scale bars",
      "purpose": "Study surface quality and tensile fracture morphology",
      "key_findings": "P-150 (150 W) surface shows multiple spherical droplets and the label 'Balling' (localized heat accumulation); the P-150 fracture surface (Fig. 13(e)) shows cracks labelled 'Crack' together with dimple and cleavage features, evidencing internal defects and spheroidization."
    },
    {
      "characterization_id": "char_p150_hardness_test",
      "microstructure_id": null,
      "technique": "Microhardness testing (Vickers)",
      "instrument_or_setup": "microhardness tester",
      "measurement_conditions": "load 0.5 kg for 10 s; arithmetic mean of five points; cross-section and longitudinal section",
      "purpose": "Measure average hardness of cross and longitudinal sections",
      "key_findings": "P-150 average hardness 281 HV (cross-section) and 283 HV (longitudinal section)."
    },
    {
      "characterization_id": "char_p150_tensile_test",
      "microstructure_id": null,
      "technique": "Uniaxial tensile testing",
      "instrument_or_setup": "Suns universal testing machine with Reliant electronic extensometer",
      "measurement_conditions": "room temperature; loading rate 1 mm/min; dog-bone specimen, gauge length 25 mm, diameter 5 mm",
      "purpose": "Measure room-temperature tensile properties",
      "key_findings": "P-150: yield strength 771.5 MPa, tensile strength 1032.0 MPa, elongation 28.28%."
    },
    {
      "characterization_id": "char_p150_roughness",
      "microstructure_id": null,
      "technique": "Surface roughness / topography measurement",
      "instrument_or_setup": "laser confocal microscope (Zeiss LSM 900)",
      "measurement_conditions": "2D and 3D surface topography",
      "purpose": "Measure surface roughness Sa of P-150",
      "key_findings": "P-150 surface roughness Sa = 4.19 μm (Fig. 10(e)); surface becomes smoother with increasing laser power."
    }
  ],
  "computational_details": [],
  "unmapped_findings": [
    "P-150 relative density = 99.07% (b0039).",
    "P-150 reduction of area (Z) = 32.22% (Table 2, b0070).",
    "P-150 surface roughness Sa = 4.19 μm (b0044, figure_010(e)).",
    "P-150 porosity = 0.35% (b0036, figure_006(e)).",
    "The minimum density among all samples prepared with different parameters is 6.78 g/cm³, much lighter than 304 stainless steel (7.93 g/cm³); this value is reported for the sample set as a whole and is not attributed specifically to P-150 (b0023).",
    "FWHM of the (111) γ-Fe(M) diffraction peak for P-150 = 0.237; FWHM decreases with increasing laser power, implying the average grain size of SLM-printed samples gradually increases with energy density (b0033).",
    "The substrate for printing was heated to 200 °C and argon (99.99% pure) was used with oxygen maintained below 300 ppm (b0020)."
  ]
}

File: 02_extraction/10.1016_j.jmrt.2024.10.125/output/sample/sample_fe-30mn-9al-c-3ni__slm-p150.json
{
  "samples": [
    {
      "sample_id": "sample_fe-30mn-9al-c-3ni__slm-p150",
      "paper_id": "10.1016_j.jmrt.2024.10.125",
      "alloy_id": "alloy_fe-30mn-9al-c-3ni",
      "process_id": "proc_slm-p150",
      "sample_label": "P-150",
      "aliases": [
        "P-150",
        "SLM-printed at 150 W"
      ]
    }
  ],
  "processing_steps": [
    {
      "source": {
        "reason": "Text states the substrate was heated to 200 °C before SLM printing of the samples, including P-150.",
        "block_id": [
          "b0020"
        ]
      },
      "processing_step_id": "step_substrate_preheating",
      "sequence": {
        "value": "1"
      },
      "type": {
        "value": "heat treatment"
      },
      "method": {
        "value": "substrate preheating"
      },
      "temperature": {
        "value": "200"
      },
      "temperature_unit": {
        "value": "°C"
      },
      "duration": null,
      "atmosphere": null,
      "cooling_medium": null,
      "heating_or_cooling_rate": null,
      "reduction_ratio": null,
      "processing_steps_notes": {
        "value": "The substrate was heated to 200 °C prior to printing."
      }
    },
    {
      "source": {
        "reason": "b0020 defines the SLM parameter set and states that 150 W corresponds to 125.00 J/mm³ and samples printed at various laser powers are denoted P-70…P-150; b0023 states the 67° interlayer rotation angle.",
        "block_id": [
          "b0020",
          "b0023"
        ]
      },
      "processing_step_id": "step_slm_printing_150W",
      "sequence": {
        "value": "2"
      },
      "type": {
        "value": "additive manufacturing"
      },
      "method": {
        "value": "selective laser melting (SLM)"
      },
      "temperature": null,
      "temperature_unit": null,
      "duration": null,
      "atmosphere": {
        "value": "argon (99.99% pure), oxygen content in forming chamber maintained below 300 ppm"
      },
      "cooling_medium": null,
      "heating_or_cooling_rate": null,
      "reduction_ratio": null,
      "processing_steps_notes": {
        "value": "Printed on an SLM Solutions SLM280 printer (samples 75×12×12 mm and 10×10×10 mm). Laser power 150 W corresponding to laser energy density 125.00 J/mm³ (the parameter defining sample P-150); spot diameter 0.1 mm; layer thickness 0.02 mm; hatch space 0.08 mm; scanning speed 750 mm/s; overlapping-strip scanning strategy with a 67° rotation angle applied to each layer."
      }
    }
  ],
  "structures": [
    {
      "source": {
        "reason": "Overall microstructure of SLM-printed P-150 sample.",
        "block_id": [
          "b0033",
          "b0036",
          "b0042",
          "figure_007",
          "figure_008"
        ]
      },
      "structure_id": "structure_p150",
      "overall_structure": {
        "value": "SLM-printed Fe–30Mn–9Al–C–3Ni (P-150) consists mainly of austenite (γ-Fe(M), fcc) with no α-Fe(M) ferrite, plus a small amount of nano-sized κ carbide. The transverse cross-section reveals fine-to-coarse equiaxed grains with random orientations and no strong crystallographic texture (fine equiaxed grains attributed to the 67° interlayer rotation)."
      },
      "number_of_phases": {
        "value": 2
      },
      "microstructure_counts": {
        "value": "1 reported section (transverse cross-section)"
      },
      "microstructure_list": [
        {
          "source": {
            "reason": "b0033/b0039/figure_005 give the phase constitution and relative density for P-150; b0036 and figure_006 give porosity 0.35% and crack presence for P-150; b0042 and figure_008(e) give the P-150 cross-section average grain size 14.3 μm and its distribution; figure_007(e) describes the P-150 equiaxed random-orientation grains.",
            "block_id": [
              "b0033",
              "b0036",
              "b0039",
              "b0042",
              "b0053",
              "figure_005",
              "figure_006",
              "figure_007",
              "figure_008"
            ]
          },
          "microstructure_id": "micro_p150_cross_section",
          "region": {
            "value": "transverse cross-section (x-y)"
          },
          "related_sequence": {
            "value": "2"
          },
          "phases_present": [
            {
              "phase_name": {
                "value": "γ-Fe(M) austenite"
              },
              "crystal_structure": {
                "value": "fcc"
              },
              "volume_fraction": null,
              "morphology": {
                "value": "equiaxed grains"
              },
              "grain_size": {
                "value": "14.3 μm (average, cross-section)"
              },
              "texture": {
                "value": "random orientations, no dominant/strong crystallographic texture"
              }
            },
            {
              "phase_name": {
                "value": "κ carbide"
              },
              "crystal_structure": null,
              "volume_fraction": null,
              "morphology": {
                "value": "nano-sized particles"
              },
              "grain_size": null,
              "texture": null
            }
          ],
          "defects": [
            {
              "type": {
                "value": "porosity"
              },
              "porosity": {
                "value": "0.35%"
              },
              "inclusions": [],
              "dislocation_density": null,
              "lattice_distortion": null
            },
            {
              "type": {
                "value": "cracks"
              },
              "porosity": null,
              "inclusions": [],
              "dislocation_density": null,
              "lattice_distortion": null
            },
            {
              "type": {
                "value": "severe spheroidization/balling and internal defects"
              },
              "porosity": null,
              "inclusions": [],
              "dislocation_density": null,
              "lattice_distortion": null
            }
          ],
          "grain_structure": {
            "average_grain_size": {
              "value": {
                "value": "14.3"
              },
              "unit": {
                "value": "μm"
              }
            },
            "grain_size_distribution": {
              "value": "Right-skewed distribution; lowest modal bar of the cross-sectional series (just above the 8% fraction gridline); flatter and more extended than the lower-power samples, with a secondary cluster of grains near 16–24 μm and the fraction of large grains growing with laser power (Fig. 8(e))."
            },
            "texture": {
              "value": "random orientations, no preferred texture (equiaxed grains)"
            }
          },
          "precipitates": [
            {
              "precipitate_id": "precip_kappa_p150",
              "type": {
                "value": "κ carbide"
              },
              "size": {
                "value": {
                  "value": "nanoscale"
                },
                "unit": null
              },
              "distribution": {
                "value": "uniformly distributed in the austenite matrix (as established for SLM-printed samples)"
              },
              "coherency": null
            }
          ]
        }
      ]
    }
  ],
  "interfaces": [],
  "properties": [
    {
      "source": {
        "reason": "Tensile properties of sample P-150 taken from Table 2 and the corresponding text.",
        "block_id": [
          "b0050",
          "b0070",
          "figure_012",
          "figure_014"
        ]
      },
      "property_set_id": "property_p150_tensile",
      "measurement_conditions": {
        "source": {
          "reason": "b0027 describes the room-temperature tensile testing setup for each SLM-printed sample.",
          "block_id": [
            "b0027"
          ]
        },
        "temperature": {
          "value": "room temperature"
        },
        "temperature_unit": null,
        "environment": null,
        "strain_rate": {
          "value": "1 mm/min (loading rate)"
        },
        "specimen_geometry": {
          "value": "dog-bone-shaped tensile sample with a gauge length of 25 mm and a diameter of 5 mm"
        },
        "test_standard": null,
        "other_conditions": {
          "value": "Suns universal testing machine; Reliant electronic extensometer"
        }
      },
      "mechanical": {
        "tensile_properties": {
          "yield_strength": [
            {
              "source": {
                "reason": "b0050 and Table (b0070) list the P-150 yield strength of 771.5 MPa.",
                "block_id": [
                  "b0050",
                  "b0070",
                  "figure_014"
                ]
              },
              "direction": null,
              "value": {
                "value": "771.5"
              },
              "unit": {
                "value": "MPa"
              },
              "uncertainty": null
            }
          ],
          "ultimate_tensile_strength": [
            {
              "source": {
                "reason": "b0050 and Table (b0070) list the P-150 tensile strength of 1032.0 MPa.",
                "block_id": [
                  "b0050",
                  "b0070",
                  "figure_014"
                ]
              },
              "direction": null,
              "value": {
                "value": "1032.0"
              },
              "unit": {
                "value": "MPa"
              },
              "uncertainty": null
            }
          ],
          "elongation": [
            {
              "source": {
                "reason": "b0050 and Table (b0070) list the P-150 elongation of 28.28%.",
                "block_id": [
                  "b0050",
                  "b0070",
                  "figure_014"
                ]
              },
              "direction": null,
              "value": {
                "value": "28.28"
              },
              "unit": {
                "value": "%"
              },
              "uncertainty": null
            }
          ],
          "youngs_modulus": null,
          "stress_strain_curves": {
            "value": "Fig. 12 (engineering stress–strain curve for P-150, purple); shows a steep elastic rise followed by a long nearly flat plastic plateau above 1000 MPa and an abrupt vertical fracture drop."
          },
          "stress_strain_distribution": [],
          "strain_hardening_rate": []
        }
      },
      "physical": {
        "density": {
          "value": null,
          "unit": null
        },
        "thermal_properties": {},
        "electrical_properties": {},
        "magnetic_properties": {}
      },
      "chemical": {
        "corrosion_resistance": {},
        "oxidation_resistance": {}
      },
      "radiation_properties": {
        "void_swelling": null,
        "irradiation_hardening": null,
        "helium_embrittlement": null
      }
    },
    {
      "source": {
        "reason": "Hardness of P-150 measured on cross and longitudinal sections.",
        "block_id": [
          "figure_014",
          "b0069",
          "b0078"
        ]
      },
      "property_set_id": "property_p150_hardness",
      "measurement_conditions": {
        "source": {
          "reason": "b0027 describes microhardness measurement of both horizontal and vertical cross-sections at 0.5 kg for 10 s.",
          "block_id": [
            "b0027"
          ]
        },
        "temperature": {
          "value": "room temperature"
        },
        "temperature_unit": null,
        "environment": null,
        "strain_rate": null,
        "specimen_geometry": {
          "value": "horizontal (cross) and vertical (longitudinal) cross-sections"
        },
        "test_standard": null,
        "other_conditions": {
          "value": "Microhardness tester at a load of 0.5 kg for 10 s; each value is the arithmetic mean of five measurement points"
        }
      },
      "mechanical": {
        "tensile_properties": {},
        "hardness": [
          {
            "source": {
              "reason": "Fig. 14(b) hardness bar chart gives P-150 values 283 (Longitudinal) / 281 (Cross) HV.",
              "block_id": [
                "figure_014",
                "b0069",
                "b0078"
              ]
            },
            "region": {
              "value": "cross-section (cross)"
            },
            "value": {
              "value": "281"
            },
            "scale": {
              "value": "HV"
            },
            "unit": {
              "value": "HV"
            },
            "uncertainty": null
          },
          {
            "source": {
              "reason": "Fig. 14(b) hardness bar chart gives P-150 values 283 (Longitudinal) / 281 (Cross) HV.",
              "block_id": [
                "figure_014",
                "b0069",
                "b0078"
              ]
            },
            "region": {
              "value": "longitudinal section"
            },
            "value": {
              "value": "283"
            },
            "scale": {
              "value": "HV"
            },
            "unit": {
              "value": "HV"
            },
            "uncertainty": null
          }
        ],
        "fracture_toughness": {
          "value": null,
          "unit": null
        },
        "fatigue_properties": {
          "fatigue_limit": null,
          "cycles_to_failure": null
        },
        "creep_properties": {
          "steady_state_creep_rate": null,
          "rupture_life": null
        }
      },
      "physical": {
        "density": {
          "value": null,
          "unit": null
        },
        "thermal_properties": {},
        "electrical_properties": {},
        "magnetic_properties": {}
      },
      "chemical": {
        "corrosion_resistance": {},
        "oxidation_resistance": {}
      },
      "radiation_properties": {
        "void_swelling": null,
        "irradiation_hardening": null,
        "helium_embrittlement": null
      }
    }
  ],
  "performance": [
    {
      "source": {
        "reason": "b0050 compares SLM-printed samples (of which P-150 is one) with the as-cast sample; Table b0070 gives both P-150 and As-cast values.",
        "block_id": [
          "b0050",
          "b0070",
          "figure_014"
        ]
      },
      "performance_id": "perf_p150_vs_ascast",
      "service_conditions": {
        "operating_temperature": {
          "min": null,
          "max": null,
          "unit": null
        },
        "stress_state": null,
        "environment": null
      },
      "lifetime_prediction": {
        "model_used": null,
        "predicted_lifetime": null,
        "confidence_interval": null
      },
      "comparative_performance": {
        "benchmark_alloy_id": {
          "value": "alloy_fe-30mn-9al-c-3ni"
        },
        "benchmark_process_id": null,
        "benchmark_sample_id": {
          "value": "As-cast"
        },
        "comparison_metric": {
          "value": "Compared to the as-cast sample, the SLM-printed P-150 sample has higher tensile strength (1032.0 vs 879.0 MPa) and comparable yield strength (771.5 vs 772.3 MPa), which is attributed to grain-refining strengthening from rapid cooling during SLM."
        },
        "improvement_percentage": null
      }
    }
  ],
  "characterization_methods": [
    {
      "source": {
        "reason": "b0025 describes the XRD setup; b0033/figure_005 report that all SLM samples are fully austenitic and give the (111) FWHM 0.237 for P-150.",
        "block_id": [
          "b0025",
          "b0033",
          "figure_005"
        ]
      },
      "characterization_id": "char_p150_xrd",
      "microstructure_id": "micro_p150_cross_section",
      "technique": {
        "value": "X-ray diffraction (XRD)"
      },
      "instrument_or_setup": {
        "value": "Bruker D8 Advance X-ray diffractometer, Cu target, continuous scanning, 30–100°, 2°/min"
      },
      "measurement_conditions": {
        "value": "room temperature"
      },
      "purpose": {
        "value": "Determine phase constitution of the SLM-printed P-150 alloy"
      },
      "key_findings": {
        "value": "P-150 pattern contains only γ-Fe(M) fcc reflections (111, 200, 220, 311, 222) with no α-Fe(M); the full width at half maximum (FWHM) of the (111) peak for P-150 is 0.237."
      }
    },
    {
      "source": {
        "reason": "b0025 describes EBSD setup; b0040/figure_007(e) describe the P-150 (x-y) equiaxed random-orientation grains.",
        "block_id": [
          "b0025",
          "b0040",
          "figure_007"
        ]
      },
      "characterization_id": "char_p150_ebsd",
      "microstructure_id": "micro_p150_cross_section",
      "technique": {
        "value": "Electron backscatter diffraction (EBSD) inverse pole figures"
      },
      "instrument_or_setup": {
        "value": "Oxford Symmetry S2 EBSD, step size 0.3–0.7 μm, accelerating voltage 15–20 kV; analyzed with TSL OIM software"
      },
      "measurement_conditions": {
        "value": "electrolytically polished in perchloric-acid/ethanol solution"
      },
      "purpose": {
        "value": "Characterize grain morphology and orientation in the P-150 cross-section"
      },
      "key_findings": {
        "value": "P-150 transverse cross-section shows coarse equiaxed grains with randomly mixed orientations and no dominant texture (Fig. 7(e))."
      }
    },
    {
      "source": {
        "reason": "b0025 describes the optical microscope; b0036/figure_006(e) report the P-150 porosity and crack observation.",
        "block_id": [
          "b0025",
          "b0036",
          "figure_006"
        ]
      },
      "characterization_id": "char_p150_om",
      "microstructure_id": "micro_p150_cross_section",
      "technique": {
        "value": "Optical microscopy (OM)"
      },
      "instrument_or_setup": {
        "value": "Leica DMi8 M/C/A optical microscope"
      },
      "measurement_conditions": {
        "value": "transverse cross-sections, 500 μm scale bar"
      },
      "purpose": {
        "value": "Observe porosity and defects"
      },
      "key_findings": {
        "value": "P-150 shows Porosity=0.35% with numerous dark defects, several elongated/needle-like, one labelled 'Crack'."
      }
    },
    {
      "source": {
        "reason": "b0025 describes the SEM; b0048/b0053 and figure_011(e)/figure_013(e) describe the P-150 surface and fracture morphology.",
        "block_id": [
          "b0025",
          "b0048",
          "b0053",
          "figure_011",
          "figure_013"
        ]
      },
      "characterization_id": "char_p150_sem",
      "microstructure_id": null,
      "technique": {
        "value": "Scanning electron microscopy (SEM)"
      },
      "instrument_or_setup": {
        "value": "ZEISS Sigma300 scanning electron microscope"
      },
      "measurement_conditions": {
        "value": "surface morphology and tensile fracture surfaces, 200 μm / 20 μm scale bars"
      },
      "purpose": {
        "value": "Study surface quality and tensile fracture morphology"
      },
      "key_findings": {
        "value": "P-150 (150 W) surface shows multiple spherical droplets and the label 'Balling' (localized heat accumulation); the P-150 fracture surface (Fig. 13(e)) shows cracks labelled 'Crack' together with dimple and cleavage features, evidencing internal defects and spheroidization."
      }
    },
    {
      "source": {
        "reason": "b0027 describes the hardness method; figure_014/b0055 give the P-150 values.",
        "block_id": [
          "b0027",
          "b0055",
          "figure_014"
        ]
      },
      "characterization_id": "char_p150_hardness_test",
      "microstructure_id": null,
      "technique": {
        "value": "Microhardness testing (Vickers)"
      },
      "instrument_or_setup": {
        "value": "microhardness tester"
      },
      "measurement_conditions": {
        "value": "load 0.5 kg for 10 s; arithmetic mean of five points; cross-section and longitudinal section"
      },
      "purpose": {
        "value": "Measure average hardness of cross and longitudinal sections"
      },
      "key_findings": {
        "value": "P-150 average hardness 281 HV (cross-section) and 283 HV (longitudinal section)."
      }
    },
    {
      "source": {
        "reason": "b0027 describes the tensile test; b0050/Table b0070 give P-150 values.",
        "block_id": [
          "b0027",
          "b0050",
          "b0070"
        ]
      },
      "characterization_id": "char_p150_tensile_test",
      "microstructure_id": null,
      "technique": {
        "value": "Uniaxial tensile testing"
      },
      "instrument_or_setup": {
        "value": "Suns universal testing machine with Reliant electronic extensometer"
      },
      "measurement_conditions": {
        "value": "room temperature; loading rate 1 mm/min; dog-bone specimen, gauge length 25 mm, diameter 5 mm"
      },
      "purpose": {
        "value": "Measure room-temperature tensile properties"
      },
      "key_findings": {
        "value": "P-150: yield strength 771.5 MPa, tensile strength 1032.0 MPa, elongation 28.28%."
      }
    },
    {
      "source": {
        "reason": "b0025 describes the laser confocal microscope; b0044/b0064 and figure_010 give the P-150 Sa value.",
        "block_id": [
          "b0025",
          "b0044",
          "b0064",
          "figure_010"
        ]
      },
      "characterization_id": "char_p150_roughness",
      "microstructure_id": null,
      "technique": {
        "value": "Surface roughness / topography measurement"
      },
      "instrument_or_setup": {
        "value": "laser confocal microscope (Zeiss LSM 900)"
      },
      "measurement_conditions": {
        "value": "2D and 3D surface topography"
      },
      "purpose": {
        "value": "Measure surface roughness Sa of P-150"
      },
      "key_findings": {
        "value": "P-150 surface roughness Sa = 4.19 μm (Fig. 10(e)); surface becomes smoother with increasing laser power."
      }
    }
  ],
  "computational_details": [],
  "unmapped_findings": [
    "P-150 relative density = 99.07% (b0039).",
    "P-150 reduction of area (Z) = 32.22% (Table 2, b0070).",
    "P-150 surface roughness Sa = 4.19 μm (b0044, figure_010(e)).",
    "P-150 porosity = 0.35% (b0036, figure_006(e)).",
    "The minimum density among all samples prepared with different parameters is 6.78 g/cm³, much lighter than 304 stainless steel (7.93 g/cm³); this value is reported for the sample set as a whole and is not attributed specifically to P-150 (b0023).",
    "FWHM of the (111) γ-Fe(M) diffraction peak for P-150 = 0.237; FWHM decreases with increasing laser power, implying the average grain size of SLM-printed samples gradually increases with energy density (b0033).",
    "The substrate for printing was heated to 200 °C and argon (99.99% pure) was used with oxygen maintained below 300 ppm (b0020)."
  ]
}
