Repository: RiverYanggg/SteelDig_datasbase

# SteelDig 企业级材料知识库

以 68 篇 Fe–Mn–Al–C 系低密度钢文献为语料，按《数据库建立》的总体架构落地：
**资产湖（不可变）→ PostgreSQL 事实层 → 检索层 → 消费层 API**。

当前状态：**已建成并完成全量入库**，68 篇 / 638 样品 / 1,508 条性能量 / 68,944 条溯源记录，
95 项测试（完整性 + API + 界面 + 校订 + 成分检索）全部通过，`error` 级质量问题为 0。

```
database/
├── 01_raw/mineru_source/     # 资产 A：MinerU 解析，68 篇（PDF + 图 + content_list）
├── 02_extraction/            # 资产 B：LLM 提取，68 篇（preprocess/output/timing）
├── 03_manifests/             # 资产清单、论文主索引、run 归属映射
├── 04_reports/               # 质检与覆盖率报告（自动生成）
├── 05_lake/                  # ★ 资产湖：内容寻址、不可变（sha256 命名）
├── 06_db/                    # ★ 数据库工程：迁移 / ETL / API / 测试 / 编排
├── 07_docs/                  # ★ 架构、数据字典、ER、运维、查询手册

File: 02_extraction/10.1016_j.jmrt.2024.10.125/output/sample/sample_fe-30mn-9al-c-3ni__slm-p90.data.json
{
  "samples": [
    {
      "sample_id": "sample_fe-30mn-9al-c-3ni__slm-p90",
      "paper_id": "10.1016_j.jmrt.2024.10.125",
      "alloy_id": "alloy_fe-30mn-9al-c-3ni",
      "process_id": "proc_slm-p90",
      "sample_label": "P-90",
      "aliases": [
        "P-90",
        "SLM-printed at 90 W"
      ]
    }
  ],
  "processing_steps": [
    {
      "processing_step_id": "step_slm_p90",
      "sequence": "1",
      "type": "additive manufacturing",
      "method": "selective laser melting (SLM)",
      "temperature": "200 °C",
      "temperature_unit": "°C",
      "duration": null,
      "atmosphere": "argon (99.99% pure); oxygen content in the forming chamber maintained below 300 ppm",
      "cooling_medium": null,
      "heating_or_cooling_rate": null,
      "reduction_ratio": null,
      "processing_steps_notes": "SLM Solutions SLM280 printer. Laser power 90 W, corresponding to laser energy density 75.00 J/mm³. Scanning speed 750 mm/s; spot diameter 0.1 mm; layer thickness 0.02 mm; hatch space 0.08 mm; substrate preheated to 200 °C before printing; 67° rotation angle applied to each layer. Sample printed at 90 W is denoted P-90."
    }
  ],
  "structures": [
    {
      "structure_id": "struct_p90",
      "overall_structure": "The Fe–30Mn–9Al–C–3Ni alloy SLM-printed at 90 W mainly comprises the austenite (γ-Fe(M)) phase without any α-Fe(M) phase (fully austenitic by XRD); the transverse cross-section consists of fine equiaxed grains with random orientations.",
      "number_of_phases": "1 predominant phase (austenite) plus a small amount of nano-sized κ carbide",
      "microstructure_counts": null,
      "microstructure_list": [
        {
          "microstructure_id": "micro_p90_xy",
          "region": "transverse cross-section (x-y)",
          "related_sequence": "1",
          "phases_present": [
            {
              "phase_name": "austenite (γ-Fe(M))",
              "crystal_structure": "fcc",
              "volume_fraction": null,
              "morphology": "fine equiaxed grains with random orientations",
              "grain_size": "10.6 μm (average, cross-section)",
              "texture": "random orientations, no preferred texture"
            },
            {
              "phase_name": "κ carbide",
              "crystal_structure": null,
              "volume_fraction": null,
              "morphology": "nano-sized particles (small amount)",
              "grain_size": null,
              "texture": null
            }
          ],
          "defects": [
            {
              "type": "porosity",
              "porosity": "0.25%",
              "inclusions": [],
              "dislocation_density": null,
              "lattice_distortion": null
            }
          ],
          "grain_structure": {
            "average_grain_size": {
              "value": "10.6 μm",
              "unit": "μm"
            },
            "grain_size_distribution": "right-skewed distribution with a weak secondary cluster of bars around 16–22 μm (Fig. 8(b))",
            "texture": "random orientations, no preferred texture"
          },
          "precipitates": [
            {
              "precipitate_id": "precip_k_carbide_p90",
              "type": "κ carbide",
              "size": {
                "value": null,
                "unit": "nm"
              },
              "distribution": "small amount of nano-sized κ carbide present in the SLM-printed sample",
              "coherency": null
            }
          ]
        }
      ]
    }
  ],
  "interfaces": [],
  "properties": [
    {
      "property_set_id": "prop_p90_tensile",
      "measurement_conditions": {
        "temperature": "room temperature",
        "temperature_unit": "°C",
        "environment": null,
        "strain_rate": "1 mm/min loading rate",
        "specimen_geometry": "dog-bone-shaped tensile sample with a gauge length of 25 mm and a diameter of 5 mm",
        "test_standard": null,
        "other_conditions": "Suns universal testing machine fitted with a Reliant electronic extensometer"
      },
      "mechanical": {
        "tensile_properties": {
          "yield_strength": [
            {
              "direction": null,
              "value": "802.4 MPa",
              "unit": "MPa",
              "uncertainty": null
            }
          ],
          "ultimate_tensile_strength": [
            {
              "direction": null,
              "value": "1067.8 MPa",
              "unit": "MPa",
              "uncertainty": null
            }
          ],
          "elongation": [
            {
              "direction": null,
              "value": "39.68%",
              "unit": "%",
              "uncertainty": null
            }
          ],
          "youngs_modulus": null,
          "stress_strain_curves": "Fig. 12 engineering stress–strain curve; P-90 curve (red) plateaus above 1000 MPa",
          "stress_strain_distribution": [],
          "strain_hardening_rate": []
        },
        "hardness": [],
        "fracture_toughness": null,
        "fatigue_properties": null,
        "creep_properties": null
      },
      "physical": null,
      "chemical": null,
      "radiation_properties": null
    },
    {
      "property_set_id": "prop_p90_hardness",
      "measurement_conditions": {
        "temperature": "room temperature",
        "temperature_unit": "°C",
        "environment": null,
        "strain_rate": null,
        "specimen_geometry": "horizontal and vertical cross-sections",
        "test_standard": null,
        "other_conditions": "microhardness tester, load 0.5 kg for 10 s; each value is the arithmetic mean of five measurement points"
      },
      "mechanical": {
        "tensile_properties": null,
        "hardness": [
          {
            "region": "longitudinal section",
            "value": "289 HV",
            "scale": "HV",
            "unit": "HV",
            "uncertainty": null
          },
          {
            "region": "cross-section",
            "value": "285 HV",
            "scale": "HV",
            "unit": "HV",
            "uncertainty": null
          }
        ],
        "fracture_toughness": null,
        "fatigue_properties": null,
        "creep_properties": null
      },
      "physical": null,
      "chemical": null,
      "radiation_properties": null
    },
    {
      "property_set_id": "prop_p90_density_porosity",
      "measurement_conditions": {
        "temperature": "room temperature",
        "temperature_unit": "°C",
        "environment": null,
        "strain_rate": null,
        "specimen_geometry": null,
        "test_standard": null,
        "other_conditions": "Relative density calculated using the Archimedes principle; porosity measured from transverse cross-sectional optical micrographs (Fig. 6)"
      },
      "mechanical": null,
      "physical": {
        "density": {
          "value": "99.16% (relative density)",
          "unit": "%"
        },
        "thermal_properties": null,
        "electrical_properties": null,
        "magnetic_properties": null
      },
      "chemical": null,
      "radiation_properties": null
    }
  ],
  "performance": [],
  "characterization_methods": [
    {
      "characterization_id": "char_xrd_p90",
      "microstructure_id": "micro_p90_xy",
      "technique": "X-ray diffraction (XRD)",
      "instrument_or_setup": "Bruker D8 Advance X-ray diffractometer, Cu target, continuous scanning, 2θ 30–100°, 2°/min",
      "measurement_conditions": "continuous scanning, scanning angle range 30–100°, Cu target, 2°/min",
      "purpose": "Phase identification and (111) peak FWHM of the P-90 sample",
      "key_findings": "P-90 mainly comprises the austenite (γ-Fe(M)) phase with no α-Fe(M) phase; FWHM of the (111) diffraction peak = 0.274, smaller than P-70 (0.289), indicating larger average grain size"
    },
    {
      "characterization_id": "char_ebsd_p90",
      "microstructure_id": "micro_p90_xy",
      "technique": "electron backscatter diffraction (EBSD)",
      "instrument_or_setup": "Oxford Symmetry S2 EBSD instrument; data analyzed using TSL OIM software",
      "measurement_conditions": "step size 0.3–0.7 μm, accelerator voltage 15–20 kV",
      "purpose": "Grain morphology, orientation and grain-size analysis of P-90 cross-section",
      "key_findings": "Transverse cross-section of P-90 (Fig. 7(b)) shows fine equiaxed grains with random orientations (no preferred texture), attributed to the 67° per-layer rotation; average grain size 10.6 μm"
    },
    {
      "characterization_id": "char_om_p90",
      "microstructure_id": "micro_p90_xy",
      "technique": "optical microscopy (OM)",
      "instrument_or_setup": "Leica DMi8 M/C/A optical microscope",
      "measurement_conditions": "electrolytically polished in perchloric-acid/ethanol solution; transverse cross-section",
      "purpose": "Porosity of P-90 transverse cross-section",
      "key_findings": "P-90 cross-section porosity = 0.25% (Fig. 6(b)); only sparse small dark pores"
    },
    {
      "characterization_id": "char_density_p90",
      "microstructure_id": null,
      "technique": "Archimedes density measurement",
      "instrument_or_setup": null,
      "measurement_conditions": "Archimedes principle",
      "purpose": "Relative density of P-90",
      "key_findings": "P-90 relative density = 99.16%"
    },
    {
      "characterization_id": "char_surface_roughness_p90",
      "microstructure_id": null,
      "technique": "laser confocal microscopy (surface roughness)",
      "instrument_or_setup": "Zeiss LSM 900 laser confocal microscope",
      "measurement_conditions": "2D/3D surface topography",
      "purpose": "Surface roughness measurement of P-90",
      "key_findings": "P-90 surface roughness Sa = 9.19 μm (Fig. 10(b)), lower than P-70 (20.71 μm)"
    },
    {
      "characterization_id": "char_sem_surface_p90",
      "microstructure_id": null,
      "technique": "scanning electron microscopy (SEM) surface morphology",
      "instrument_or_setup": "ZEISS Sigma300 scanning electron microscope",
      "measurement_conditions": "secondary-electron surface imaging (Fig. 11)",
      "purpose": "Surface morphology of P-90",
      "key_findings": "P-90 surface (Fig. 11(b)) is smoother than P-70, with faint parallel melt-track striations and scattered spherical particles still flagged as lack of fusion"
    },
    {
      "characterization_id": "char_sem_fracture_p90",
      "microstructure_id": null,
      "technique": "scanning electron microscopy (SEM) of tensile fracture surfaces",
      "instrument_or_setup": "ZEISS Sigma300 scanning electron microscope",
      "measurement_conditions": "secondary-electron fracture surface imaging (Fig. 13)",
      "purpose": "Fracture mode of P-90",
      "key_findings": "P-90 exhibited more-dominant ductile dimple fractures (Fig. 13(b)), indicative of superior yield strength, tensile strength and ductility; a spherical unfused powder particle (lack of fusion) was present"
    },
    {
      "characterization_id": "char_tensile_p90",
      "microstructure_id": null,
      "technique": "room-temperature uniaxial tensile testing",
      "instrument_or_setup": "Suns universal testing machine with Reliant electronic extensometer",
      "measurement_conditions": "dog-bone specimen, gauge length 25 mm, diameter 5 mm, loading rate 1 mm/min, room temperature",
      "purpose": "Tensile properties of P-90",
      "key_findings": "P-90: YS 802.4 MPa, TS 1067.8 MPa, EL 39.68%"
    },
    {
      "characterization_id": "char_microhardness_p90",
      "microstructure_id": null,
      "technique": "microhardness testing (Vickers)",
      "instrument_or_setup": "microhardness tester",
      "measurement_conditions": "load 0.5 kg for 10 s; arithmetic mean of five measurement points; horizontal and vertical cross-sections",
      "purpose": "Hardness of P-90 cross-section and longitudinal section",
      "key_findings": "P-90 hardness: 289 HV (longitudinal) and 285 HV (cross-section)"
    }
  ],
  "computational_details": [],
  "unmapped_findings": [
    "P-90 reduction of area Z = 35.48% (Table 2).",
    "The P-90 sample exhibited more-dominant ductile dimple fractures (Fig. 13(b)), indicative of superior yield strength, tensile strength, and ductility; a spherical unfused powder particle (lack of fusion) is visible on its fracture surface.",
    "FWHM of the (111) diffraction peak for P-90 = 0.274 (vs 0.289 for P-70 and 0.263 for P-110), implying the average grain size of SLM-printed samples gradually increases with increasing energy density.",
    "The P-90 (90 W) surface SEM morphology is smoother than P-70, with faint parallel melt-track striations and scattered spherical particles still flagged as lack of fusion (Fig. 11(b)).",
    "P-90 laser energy density = 75.00 J/mm³, with P-70 and P-90 sharing all SLM parameters and differing only in laser power."
  ]
}
