Repository: RiverYanggg/SteelDig_datasbase

# SteelDig 企业级材料知识库

以 68 篇 Fe–Mn–Al–C 系低密度钢文献为语料，按《数据库建立》的总体架构落地：
**资产湖（不可变）→ PostgreSQL 事实层 → 检索层 → 消费层 API**。

当前状态：**已建成并完成全量入库**，68 篇 / 638 样品 / 1,508 条性能量 / 68,944 条溯源记录，
95 项测试（完整性 + API + 界面 + 校订 + 成分检索）全部通过，`error` 级质量问题为 0。

```
database/
├── 01_raw/mineru_source/     # 资产 A：MinerU 解析，68 篇（PDF + 图 + content_list）
├── 02_extraction/            # 资产 B：LLM 提取，68 篇（preprocess/output/timing）
├── 03_manifests/             # 资产清单、论文主索引、run 归属映射
├── 04_reports/               # 质检与覆盖率报告（自动生成）
├── 05_lake/                  # ★ 资产湖：内容寻址、不可变（sha256 命名）
├── 06_db/                    # ★ 数据库工程：迁移 / ETL / API / 测试 / 编排
├── 07_docs/                  # ★ 架构、数据字典、ER、运维、查询手册
└── scripts/                  # 早期整理脚本
```

---

## 增删改查（CRUD）

**查**通过 SQL、REST、界面三种方式提供；**改 / 增 / 删**通过 `curate.change` 校订层完成。
不直接写 `core.*`，因为事实层可被重跑重建（实测直接 `UPDATE` 会在下次 `ingest` 时被覆盖）。

| 能力 | 方式 | 持久 | 审计 |
|---|---|---|---|
| 查 | SQL / `/api/*` / 界面 | — | — |
| 改 | `POST /api/curate/changes` op=update | ✅ 入库后自动重放 | ✅ 前后值 |
| 增 | 新论文走 ETL；新样品走 op=create | ✅ | ✅ |
| 删 | op=delete（物理删，重跑后再删） | ✅ | ✅ 可撤销 |
| 撤销 | `POST /api/curate/changes/{id}/revert` | — | ✅ |

界面在样品页底部有「人工校订」卡片；命令行 `python -m steeldig_db curate list | apply | revert`。
细节与边界见 [`07_docs/07_CRUD.md`](07_docs/07_CRUD.md)。

---

## 浏览界面（仿 Materials Project）

服务端渲染，无构建步骤、无外部 CDN 依赖（ECharts 已 vendor 到本地），离线可用。
启动同一个服务即可访问：

```
http://127.0.0.1:8011/         总览：KPI + 强度-塑性散点 + 合金族构成 + 强塑积排行
http://127.0.0.1:8011/browse   样品库：合金族/元素/强度/延伸率/年份 多维筛选
http://127.0.0.1:8011/composition 成分检索：元素周期表选元素 + 区间，精确优先、无匹配则给最接近
http://127.0.0.1:8011/papers   文献列表 → 文献详情（图表缩略图直接取自资产湖）
http://127.0.0.1:8011/search   检索：全文 + 模糊 + 语义三路召回
http://127.0.0.1:8011/analytics 趋势分析：成分-性能关系、年份分布、属性覆盖率
http://127.0.0.1:8011/quality   数据质量：门禁状态、block_id 对齐、运行版本
http://127.0.0.1:8011/docs     REST API（统一挂在 /api 前缀下）
```

| 总览 | 样品详情 |
|---|---|
| ![总览](07_docs/screenshots/01-home.jpg) | ![样品详情](07_docs/screenshots/03-sample.jpg) |

| 样品库 | 文献详情 |
|---|---|
| ![样品库](07_docs/screenshots/02-browse.jpg) | ![文献详情](07_docs/screenshots/04-paper.jpg) |

| 成分检索（精确） | 成分检索（无匹配 → 模糊） |
|---|---|
| ![成分检索](07_docs/screenshots/09-composition-exact.jpg) | ![模糊匹配](07_docs/screenshots/10-composition-fuzzy.jpg) |

| 检索 | 趋势分析 |
|---|---|
| ![检索](07_docs/screenshots/05-search.jpg) | ![趋势分析](07_docs/screenshots/06-analytics.jpg) |

---

## 快速开始

```bash
cd 06_db
cp .env.example .env
docker compose up -d db                 # PostgreSQL 16 + pgvector，端口 5435
python3 -m venv .venv && .venv/bin/pip install -e etl -e api
.venv/bin/python -m steeldig_db migrate # 建 schema（14 个迁移）
.venv/bin/python -m steeldig_db ingest --all   # 全量入库，约 30 秒
.venv/bin/python -m steeldig_db qa      # 质量门禁
.venv/bin/python -m steeldig_db report  # 覆盖率报告
.venv/bin/uvicorn steeldig_api.main:app --port 8011   # 浏览界面 + API
```

打开 <http://127.0.0.1:8011/> 即是浏览界面，`/docs` 是 API 文档。

也可以先看演示视频：[`07_docs/video/v2/SteelDig_演示预览_v2.mp4`](07_docs/video/v2/SteelDig_演示预览_v2.mp4)
（2 分 32 秒，含中文旁白与字幕；成分筛选 → 性能查看 → 原文溯源 → 最近候选 → 检索 → 校订与质量状态）。
或 `make bootstrap` 一把梭。详细步骤见 [`07_docs/03_RUNBOOK.md`](07_docs/03_RUNBOOK.md)。

---

## 文档导航

| 文档 | 内容 |
|---|---|
| [`SteelDig_演示视频_分镜脚本.docx`](SteelDig_演示视频_分镜脚本.docx) | **演示视频脚本与分镜**（9 页，横向）：逐镜脚本、配音稿、录屏命令、验收标准 |
| [`07_docs/video/v2/SteelDig_演示预览_v2.mp4`](07_docs/video/v2/SteelDig_演示预览_v2.mp4) | **演示视频 v2（2分32秒）**：真实浏览器操作，含中文旁白与字幕；[审看入口](07_docs/video/v2/index.html) |
| [`SteelDig_SFT与数据库_优化版_1025.pptx`](SteelDig_SFT与数据库_优化版_1025.pptx) | **最终优化版（41 页）**：SFT 与数据库汇报，可编辑 PPT |
| [`SteelDig_SFT与数据库_优化版_1025.pdf`](SteelDig_SFT与数据库_优化版_1025.pdf) | 最终优化版 PDF |
| [`SteelDig_SFT与数据库_独立讲稿_1025.docx`](SteelDig_SFT与数据库_独立讲稿_1025.docx) | **配套独立讲稿**：[PDF](SteelDig_SFT与数据库_独立讲稿_1025.pdf) / [Markdown](SteelDig_SFT与数据库_独立讲稿_1025.md) |
| [`07_docs/00_ARCHITECTURE.md`](07_docs/00_ARCHITECTURE.md) | **总体架构**：四层逐层对照、五个问题与五组设施、四条设计原则的落地、ADR 决策记录、成本估算 |
| [`07_docs/00_ARCHITECTURE_PLAIN.md`](07_docs/00_ARCHITECTURE_PLAIN.md) | **架构说明书（白话版）**：零基础可读——五个问题、五组设施、列与 JSONB、代价与边界、名词小词典 |
| [`07_docs/01_SCHEMA.md`](07_docs/01_SCHEMA.md) | ER 图（由系统目录自动生成） |
| [`07_docs/02_DATA_DICTIONARY.md`](07_docs/02_DATA_DICTIONARY.md) | 全部 48 个表/视图的字段字典（自动生成） |
| [`07_docs/03_RUNBOOK.md`](07_docs/03_RUNBOOK.md) | 搭建、日常操作、故障排查、备份恢复、权限 |
| [`07_docs/04_QUERY_COOKBOOK.md`](07_docs/04_QUERY_COOKBOOK.md) | 30+ 条实战查询（数值筛选、成分分面、溯源联查、检索、导出） |
| [`07_docs/05_MATERIALS_PROJECT.md`](07_docs/05_MATERIALS_PROJECT.md) | 与 Materials Project 的逐项对照与取舍 |
| [`07_docs/06_QUALITY.md`](07_docs/06_QUALITY.md) | 三级质量模型、当前问题、已知缺陷 |
| [`07_docs/08_TESTDRIVE.md`](07_docs/08_TESTDRIVE.md) | **本地试用指南**：从确认服务到跑通读/写/撤销的完整命令清单 |
| [`07_docs/07_CRUD.md`](07_docs/07_CRUD.md) | **增删改查**：三层写入模型、白名单、API/UI/CLI 用法、边界 |
| [`04_reports/qa_report.md`](04_reports/qa_report.md) | 最新一次的自动质检报告 |

---

## 数据规模

| 指标 | 数值 |
|---|---|
| 论文 | 68 |
| 合金 / 样品 | 250 / 638 |
| 属性量（其中可数值化） | 1,508（1,304，86%） |
| 相记录 / 工艺步骤 | 1,493 / 2,610 |
| 图·表 / 图观察项 | 1,041 / 12,405 |
| 公式 | 396 |
| 证据块 | 10,316 |
| 溯源记录 | 68,944 |

File: 02_extraction/10.1016_j.jmrt.2023.06.037/output/wiki/sample_fe-mn-al-c-austenite__annealed-aged.wiki.json
{
  "identity": {
    "paper_id": "10.1016_j.jmrt.2023.06.037",
    "doi": "10.1016/j.jmrt.2023.06.037",
    "sample_id": "sample_fe-mn-al-c-austenite__annealed-aged",
    "alloy_id": "alloy_fe-mn-al-c-austenite",
    "process_id": "proc_annealed-aged",
    "sample_label": null,
    "aliases": [
      "aged single austenite-base Fe-Mn-Al-C steel",
      "annealed-aged austenitic low-density steel"
    ]
  },
  "summary": "这是 Fe–Mn–Al–C 系低密度钢中\"单相奥氏体基\"钢经热轧后走 Route 1（等温退火 + 时效）工艺路线的研究对象：热轧奥氏体基钢快速冷至室温，再经 1100–1200 °C 等温退火与 500–700 °C 时效。其核心研究问题是：在单相奥氏体基体上通过时效获得细小弥散的 κ-碳化物以实现沉淀强化，并厘清沉淀（κ0、κ*、B2/DO3、β-Mn）与位错滑移之间的相互作用如何决定强度–塑性匹配。该样本是综述中用于阐明\"奥氏体基单相钢时效强化\"这一机制的代表性样品类别。",
  "composition": "基体为 Fe，主要合金化为 Mn、Al、C。单相奥氏体 Fe–Mn–Al–C 钢的成分窗口（wt.%）为 15.0 &lt; X_Mn &lt; 30.0、2.0 &lt; X_Al &lt; 12.0、0.5 &lt; X_C &lt; 2.0；其平衡/近平衡组成相为 γ、α、δ、κ、β-Mn。设计意图：Al 是铁素体稳定元素且密度最低（2.7 g/cm³，远低于 Mn 的 7.2 g/cm³），是降密度和控制组织的主要元素，故钢的低密度主要由 Al 含量控制；C 对降密度的系数最大，但为抑制碳化物过早析出与塑性加工开裂，奥氏体中的 C 固溶量一般控制在 1.2 wt% 以下；Mn 为奥氏体稳定元素，可扩大奥氏体相区、提高 Al 与 C 在奥氏体中的溶解度，并提升奥氏体分数。κ-碳化物在单相奥氏体基钢中析出的前提是高 C（&gt;0.7 wt%）与高 Al（&gt;7.0 wt%）。论文未给出该样本的名义具体成分，仅给出上述成分区间。",
  "processing": "工艺谱系为（Route 1，针对奥氏体基 Fe–Mn–Al–C 钢）：1) 均匀化：锻造锭在 1100–1250 °C 保温 1–3 h；2) 热轧：在 1100–850 °C 之间热轧至 2–5 mm 厚，必要时在多道次之间回炉再加热以避免热轧开裂（大压下量可提供足够再结晶驱动力，抑制 Fe–Al/FeAl 偏聚）；3) 快速冷却至室温——热轧后的冷却速率强烈影响晶界 κ-碳化物的形成；4) 等温退火：1100–1200 °C（图 3 中同时标出较低的 600–800 °C 退火区间）；5) 时效：500–700 °C 保温 0.5–2 h（图 3 将时效段画在 450–700 °C 的虚线区间）。论文强调退火后时效有利于纳米析出物的形核，但时效温度与时间必须精确调控，以避开头晶界 κ*-碳化物和脆性 β-Mn 的形成。该样本为热轧–快冷–退火–时效路线，与需要冷轧+再结晶退火来调控 δ-铁素体尺寸与织构的 Route 2 相区别。",
  "microstructure": "室温组织为等轴奥氏体（γ，FCC）加退火孪晶，原因是热机械加工温度总体处于单相奥氏体相区内。时效后在奥氏体基体中形成细小弥散的 κ-碳化物：包括晶内（intragranular）κ0-碳化物和晶界（intergranular）κ*-碳化物；晶内 κ′ 与奥氏体基体保持共格关系。此外，视元素含量与冷却速率不同，奥氏体中还会形成 B2/DO3 有序相。κ-碳化物具有类钙钛矿氧化物的 L1₂ 有序晶体结构，化学式通常写作 (Fe, Mn)₃AlC（通常简化为 Fe₃AlC），精确成分因超细析出物中 C 难以测定而存在争议。SEM 观察到晶界网络被 κ 颗粒装饰形成亮色网络、同时晶内也有 κ 分布；TEM/SAED 确认晶界处存在 κ-碳化物带（衍射斑 100、0ī1）以及晶内 κ 片与 γ_twin 孪晶，κ 在透射斑周围呈六角环状斑（200、101、111、110）。组织演化上，500–700 °C 时效时奥氏体发生调幅分解：γ → γ′ + γ″ → γ″ + L1₂（短程有序相）→ γ′ + κ′。论文未报告该样本的具体晶粒尺寸、织构或各种相的体积分数。",
  "properties": "该样本的力学性能在论文中以\"类别级\"方式描述，未给出具体数值：单相奥氏体基 Fe–Mn–Al–C 钢（Al&gt;7 wt%、C&gt;0.7 wt%）经时效处理后析出细小弥散碳化物，从而增强沉淀强化；κ-碳化物显著提高屈服强度而不明显恶化塑性，但会提高 Fe–Mn–Al–C 低密度钢的屈强比。文献中同类单相奥氏体钢的代表性数据（供对比）为 Fe–30Mn–11Al–1.2C 的 1058 MPa 屈服强度、1310 MPa 抗拉强度、38% 总延伸率，晶内与晶界 κ-碳化物共同显著提高屈服强度而不显著损害塑性，但使屈强比 &gt;0.8。表征技术：SEM 用于观察 κ-碳化物沿晶界与晶内的分布；TEM 结合选区电子衍射（SAED）用于确认晶界 κ 带、晶内 κ 片、其与 γ 基体的晶体学关系以及 γ_twin 孪晶。此外，论文以密度模型 ρ = 8.15 − 0.101ω(Al) − 0.41ω(C) − 0.0085ω(Mn)、奥氏体点阵常数模型 α = 0.35721 + 0.0002771ω(Al) + 0.0044089ω(C) + 0.0001166ω(Mn) 以及屈服强度增量模型 σ_y = 10.5ω(Al) + 351.5、σ_y = 0.58ω(Mn) + 328.0、σ_y = 180.7ω(C) + 250.7 等经验/解析模型，描述成分对密度、点阵常数与屈服强度增量的影响（C、Al 的作用强于 Mn；1 wt% C 对奥氏体屈服强度增量贡献 187–300 MPa，1 wt% Al 略低于 10 MPa）。DFT 计算用于评估 κ-碳化物与氢的相互作用。",
  "mechanisms": [
    "调幅分解（spinodal decomposition）析出机制：在 500–700 °C 时效时，奥氏体发生调幅分解 γ → γ′ + γ″ → γ″ + L1₂（短程有序相）→ γ′ + κ′，由此在奥氏体基体内形核出与基体共格的超细 κ′-碳化物（即晶内 κ0）。",
    "时效温度–析出物类型的关系：500–700 °C 时效形成细小共格 κ0/κ′，显著提高屈服应力并产生时效硬化；当时效温度升高到 700–900 °C 时，粗大的 κ′-碳化物会在奥氏体基体内或沿原奥氏体晶界析出，形成晶界 κ*-碳化物，即可由时效温度直接调控 κ 的尺寸与分布位置。",
    "κ-碳化物/位错相互作用机制：κ-碳化物与位错的交互作用不改变平面滑移模式，但会激活额外位错源并发生交滑移；均匀分布的纳米 κ-碳化物促进平面滑移，随应变增大平面位错结构进一步细化，从而贡献连续应变硬化——这是单相奥氏体基 Fe–Mn–Al–C 钢中 κ-碳化物强化的主要贡献方式。",
    "时效工艺窗口–塑韧性恶化机制：高时效温度加速晶界粗大 κ*-碳化物的析出，长时效时间会诱发脆性 β-Mn 相，二者均不利于 Fe–Mn–Al–C 低密度钢的塑性与韧性，因此必须精确调控时效温度与时间以避开晶界 κ* 和 β-Mn。",
    "κ-碳化物/austenite 界面的氢捕获机制：κ-碳化物/奥氏体界面被认为是有效的氢捕获中心，界面上存在的空位可提高氢溶解度；氢倾向于与 κ-碳化物结合形成较稳定的氢化物（Fe₃AlH），其中 H–H 在短距离呈强排斥、C–H 在长距离呈强排斥；κ-碳化物捕获与扩散氢的效率由 C、Mn 含量决定——C 含量决定 κ-碳化物数量从而决定捕获氢的能力，Mn 含量决定捕获氢的总效率，故应提高 κ 中 C 含量、降低 Mn 含量以调控氢扩散。",
    "有序相对位错滑移的剪切机制：短程有序相/有序相被可动位错剪切是 Fe–Mn–Al–C 钢中平面滑移型应变硬化的内因之一（对单相奥氏体基钢而言，SFE 升高使变形机制由 TRIP 向 TWIP、再向 MBIP/SIP 转变，而短程有序团簇对位错亚结构演化的影响被认为是仅用 SFE 无法完全解释的关键）。",
    "固溶强化机制：C、N 等间隙原子进入 FCC γ-Fe 造成点阵畸变并形成应力场，与基体中的位错交互产生强硬化效果；而 Mn、Ni、Si 等置换原子的点阵畸变呈球对称，强化效果弱于间隙固溶原子——这是 C 对屈服强度增量的贡献远大于 Al、Mn 的根因。",
    "晶粒细化强化机制：依据 Hall–Petch 效应，冷轧、再结晶退火与添加微合金元素（Nb、V、Ti、Mo 等）可细化晶粒；对含 Nb 钢，奥氏体晶粒显著细化，相较于同条件无 Nb 钢屈服强度提高约 100 MPa 而不恶化塑性。"
  ],
  "conclusions": "对本样本（单相奥氏体基、退火–时效态）而言，核心结论是：在单相奥氏体基 Fe–Mn–Al–C 钢（Al&gt;7 wt%、C&gt;0.7 wt%）中，退火后时效可析出细小弥散的 κ-碳化物，通过沉淀强化显著提高屈服强度而不明显牺牲塑性，是获得高屈服强度的重要途径；但同时会抬高屈强比，且时效温度过高（700–900 °C）或时间过长会分别带来晶界粗大 κ*-碳化物与脆性 β-Mn，恶化塑韧性，故时效温度与时间须精确调控。该工艺路线（热轧–快冷–等温退火–时效，Route 1）与需要冷轧+再结晶退火的 Route 2 构成奥氏体基钢的两条主要热机械加工选择，退火后时效还有利于纳米析出物的形核。作为单相奥氏体钢家族的一员，其强度–塑性位于 \"香蕉曲线\" 的上部（次于/优于部分类别，论文指出单相奥氏体钢与 A-BDP 钢的力学性能看似优于其他类别），文献中同类钢可达 1058 MPa 屈服、1310 MPa 抗拉、38% 延伸率。论文的总体意义在于：Fe–Mn–Al–C 低密度钢可通过成分设计、析出物类型/尺寸/分布调控与热机械工艺参数优化，来实现 \"强度、韧性、轻量化\" 的综合指标，从而服务于汽车、军事与建筑等领域；但时效与退火对温度、时间的敏感性仍是其工业化生产线的关键问题。本样本与同一合金其他工艺样本（如仅退火、或冷轧–退火）的区别即在于多了 500–700 °C/0.5–2 h 的时效段，从而引入 κ 沉淀强化的额外贡献与屈强比升高的代价。",
  "unmapped": [
    "单相奥氏体 Fe–Mn–Al–C 钢的组成相窗口（Table 1）：15.0<X_Mn<30.0、2.0<X_Al<12.0、0.5<X_C<2.0（wt.%），组成相为 γ、α、δ、κ、β-Mn。",
    "SFE（层错能）是单相奥氏体基 Fe–Mn–Al–C 钢变形机制的决定因素：随 Al 含量升高 SFE 增大，变形机制由 TRIP → TWIP → MBIP/SIP 转变，并伴随 κ-碳化物析出（图 7 给出 20 和 50 mJ/m² 两条等 SFE 线及 TRIP/TWIP/TWIP+Kappa/MBIP/MBIP+Kappa 区域划分）。",
    "同类单相奥氏体钢的变形机制与 SFE、YS/UTS 的对应关系（Table 3）：如 Fe-27Mn-11.5Al-0.95C（SFE 80 mJ/m²，DSBR+MBIP，YS/UTS 0.85）、Fe-27Mn-12Al-0.9C（110，DSBR+MBIP，0.87）、Fe-18Mn-7Al-0.85C（120，DSBR+SIP+MBIP，0.66）等。",
    "对高 SFE（如 110 mJ/m² 的 Fe-28Mn-10Al-1.2C）单相奥氏体钢，拉伸时变形孪晶几乎被抑制，形成伴随位错滑移的剪切带，纳米 κ-碳化物在奥氏体基体上均匀且呈一定间距排列；奥氏体中的均匀剪切变形（SIP 效应）有利于总延伸率。",
    "Fe–Mn–Al–C 单相奥氏体钢的冲击韧性：固溶处理后室温冲击吸收能甚至超过典型奥氏体不锈钢，低于 −100 °C 出现明显韧脆转变；550 °C/16 h 时效后室温冲击能显著下降（部分钢接近 0 J），主要与 κ-碳化物析出相关（图 15）。",
    "Fe–Mn–Al–C 单相奥氏体钢的疲劳性能（引用他人工作）：Fe-28Mn-9Al-0.86C 的疲劳寿命约为某马氏体不锈钢的两倍；抗疲劳裂纹扩展能力优于 304 L 奥氏体不锈钢，但总体数据仍不充分。",
    "Fe–Mn–Al–C 低密度钢的磨损性能（引用他人工作，非本样本）：Fe-25.1Mn-6.6Al-1.3C 在 1050 °C 淬火后于 550 °C 时效 2 h 时获得最佳耐磨性与硬度（耐磨性 2.66 g⁻¹），对应奥氏体基体内共格析出的细小纳米 κ-碳化物与高位错密度亚结构；时效时间过长则 κ-碳化物粗化、脆化，耐磨性下降。",
    "论文展望指出：成分设计（Al 上限、微合金元素添加）、冶炼（高 Mn/Al 导致散热差与 Al 氧化物污染，深度净化是首要难题）、热机械加工（性能对温度/时间高度敏感，粉末冶金等新工艺值得探索）、应变硬化机制的竞争与耦合（需借助模拟与先进表征）以及服役性能（短程有序与 κ-碳化物对服役性能的影响仍有争议）是 Fe–Mn–Al–C 低密度钢未来的研究方向。"
  ]
}

File: 02_extraction/10.1016_j.jmrt.2023.06.037/output/wiki/sample_fe-mn-al-c-austenite__hot-rolled-rc.wiki.json
{
  "identity": {
    "paper_id": "10.1016_j.jmrt.2023.06.037",
    "doi": "10.1016/j.jmrt.2023.06.037",
    "sample_id": "sample_fe-mn-al-c-austenite__hot-rolled-rc",
    "alloy_id": "alloy_fe-mn-al-c-austenite",
    "process_id": "proc_hot-rolled-rc",
    "sample_label": "single austenite steel",
    "aliases": [
      "single austenite Fe-Mn-Al-C steel (hot rolled + rapidly cooled)"
    ]
  },
  "summary": "该研究对象是 Fe-Mn-Al-C 系低密度钢中的\"单相奥氏体钢\"（single austenite steel），即热轧后直接快速冷却至室温、室温组织基本为单相奥氏体的材料。按论文给出的成分判据，其 Mn 含量位于 15–30 wt%、Al 位于 2–12 wt%、C 位于 0.5–2.0 wt% 区间。冶炼铸锭经 1100–1250 °C、1–3 h 均匀化后，在 1100–850 °C 之间热轧至 2–5 mm，再快速冷却到室温（工艺路线 Route 1）。核心研究问题是：在这样的成分与热机械工艺下，单相奥氏体基体中的 κ-碳化物（及 B2/DO3 有序相）如何析出、如何与位错交互，从而决定其强化与应变硬化行为，并最终影响强度-塑性匹配。",
  "composition": "该钢为 Fe-Mn-Al-C 系低密度钢中的单相奥氏体类型，基体元素为 Fe，主要合金化元素为 Mn、Al 和 C。依据论文的成分分类表，单相奥氏体钢的成分窗口为：15.0 < X_Mn < 30.0 wt%、2.0 < X_Al < 12.0 wt%、0.5 < X_C < 2.0 wt%。元素设计意图上，C 与 Mn 均为奥氏体稳定化元素：C 以间隙固溶形式存在，能够稳定并扩展奥氏体相区，但为避免碳化物析出与塑性加工开裂，奥氏体中的 C 固溶量一般控制在 1.2 wt% 以下；Mn 同样稳定奥氏体，并可提高 Al 与 C 在奥氏体中的溶解度，但当 Mn 高于约 20 wt% 时会加速脆性 β-Mn 相的生成。Al 为铁素体稳定化元素并显著降低密度（Al 密度 2.7 g/cm³，远低于 Mn 的 7.2 g/cm³），其加入还会把奥氏体中的 (Fe,Mn)₃C 型碳化物替换为 (Fe,Mn)₃AlC 型 κ-碳化物，并在 Al 含量较高时促成 B2/DO3 有序转变。论文中作为单相奥氏体钢力学数据代表的成分为 Fe-30Mn-11Al-1.2C（另有个别单相奥氏体钢添加 Cu 以诱导 B2 相形成）。密度可按 ρ = 8.15 − 0.101ω(Al) − 0.41ω(C) − 0.0085ω(Mn) 估算，C 对降密度贡献最大，但受固溶度限制，实际降密度主要由 Al 与 Mn 含量控制。",
  "processing": "该对象采用 Route 1 的\"锻造 + 热轧 + 快速冷却\"工艺谱系，未涉及后续冷轧-再结晶退火（Route 2）或时效（Route 3/4）。步骤依次为：(1) 均匀化——锻造铸锭在 1100–1250 °C 保温 1–3 h；(2) 热轧——在 1100–850 °C 之间热轧至 2–5 mm 厚度，某些情况下需在不同轧制道次之间重新加热以避免热轧开裂，大压下量可提供足够的再结晶驱动力，从而抑制 Fe-Al 或 FeAl 的偏聚；对奥氏体基钢而言，热机械加工温度通常落在单相奥氏体相区内；(3) 快速冷却——热轧后直接快速冷却至室温（冷却介质论文未明确给出）。论文强调，热轧后的冷却速率强烈影响晶界 κ-碳化物的形成，因此该\"快速冷却\"步骤是决定室温是否为单相奥氏体、以及晶界 κ*-碳化物能否被抑制的关键环节。",
  "microstructure": "室温组织由等轴奥氏体（γ，FCC）以及退火孪晶构成，这是热机械加工温度位于单相奥氏体相区内的直接结果。论文列出的物相组成为 γ、α、δ、κ-碳化物与 β-Mn：α/δ 铁素体作为可能出现的伴生相，β-Mn 为长期时效后才形成的脆性相，对塑韧性不利。κ-碳化物具有类似钙钛矿氧化物结构的 L1₂ 有序结构，化学式通常写为 (Fe,Mn)₃AlC，按 Palm 的报道为 (Fe,Mn)_yAl_(1−y)C_x（−0.2 < y < +0.2，0.42 < x < 0.71），分为两类：晶内析出的超细/纳米 κ0-碳化物（亦称 κ'-碳化物），在奥氏体基体中均匀分布并与基体保持共格关系；以及沿原奥氏体晶界析出的晶界 κ*-碳化物（粗大的 κ'）。κ-碳化物类型受元素含量与冷却速率共同控制，奥氏体中还可能形成 B2/DO3 有序相。缺陷方面，退火孪晶是主要组织特征。组织演化结论为：在 500–700 °C 时效区间奥氏体发生亚稳分解 γ → γ' + γ'' → γ'' + L1₂（短程有序相）+ γ' + κ'；当时效温度升高到 700–900 °C 时，粗大的 κ'-碳化物在奥氏体基体内或沿原奥氏体晶界析出，即晶界 κ*-碳化物；长时间时效还会导致脆性 β-Mn 相形成。含 κ-碳化物/奥氏体界面（界面处存在空位）被视作有效的氢捕获中心。",
  "properties": "力学性能：论文以单相奥氏体 Fe-30Mn-11Al-1.2C 钢为代表给出室温拉伸性能——屈服强度 1058 MPa、抗拉强度 1310 MPa、总延伸率 38%（注：论文说明该数据引自文献且未明确其热机械工艺）。固溶强化方面，奥氏体中每 1 wt% C 贡献约 187–300 MPa 的屈服强度增量，而每 1 wt% Al 的贡献略低于 10 MPa，Mn 的贡献较弱（Fig. 5a 中 Mn 线近乎水平、Ni 线略低于零）。晶内与晶界的 κ-碳化物都能显著提高屈服强度而不明显损害塑性，但会使屈强比升高（>0.8）。服役性能方面，单相奥氏体 Fe-28Mn-9Al-0.86C 低密度钢的疲劳寿命约为 Fe-12Cr-1.5Ni-0.2V-1.8W-0.5Mo-0.15C 马氏体不锈钢的 2 倍；其抗疲劳裂纹扩展能力也强于 304L 奥氏体不锈钢。论文同时指出，由于数据与客观条件限制，Fe-Mn-Al-C 奥氏体低密度钢的疲劳行为仍不清晰。表征技术方面，论文通过 SEM（观察沿晶界网状分布的亮 κ 粒子与 α 粒子）、TEM 及其选区电子衍射（区分晶界 κ-碳化物带与晶内 κ 板条、γ 孪晶，标定 100、0ī1、ī10 等衍射斑），以及 EBSD/IPF、KAM 图与 ECC 成像（用于表征氢致沿晶裂纹、应变局域化与微孔洞）等手段对组织与变形/失效行为进行刻画。",
  "mechanisms": [
    "成分设计 → 基体相：奥氏体基钢的热机械加工温度一般位于单相奥氏体相区内，因此热轧后快速冷却到室温得到等轴奥氏体 + 退火孪晶的单相组织，而不出现大量 δ-铁素体。",
    "冷却速率 → 晶界析出：热轧后的冷却速率强烈影响晶界 κ-碳化物的形成，快速冷却抑制粗大晶界 κ*-碳化物析出，是保持单相奥氏体、避免塑韧性恶化的关键。",
    "时效温度 → κ-碳化物类型：500–700 °C 时效时奥氏体发生亚稳分解 γ → γ' + γ'' → γ'' + L1₂（短程有序相）+ γ' + κ'，析出与基体共格的超细晶内 κ0/κ'-碳化物；时效温度升至 700–900 °C 时，粗大 κ'-碳化物改在基体内或沿原奥氏体晶界析出，即晶界 κ*-碳化物。",
    "长时间时效 → 脆性相：长时间时效会促使脆性 β-Mn 相形成，晶界 κ*-碳化物与 β-Mn 均不利于该低密度钢的塑性与韧性，因此需精确控制时效温度与时间。",
    "析出相-位错交互 → 应变硬化（κ-碳化物）：塑性变形时 κ-碳化物与位错的交互不改变平面滑移模式，但会激活额外位错源并发生交滑移；均匀分布在奥氏体中的纳米 κ-碳化物促进平面滑移，随应变增大平面位错结构被进一步细化，从而带来持续的应变硬化。",
    "B2 相-位错交互 → 加工硬化：与可被滑移位错切过的 κ-碳化物不同，B2 相不被滑移位错剪切，导致位错在相界塞积，从而在塑性变形中提高加工硬化（另有观点归因于奥氏体基体与 B2 相之间应变不兼容引起的背应力）。",
    "固溶强化 → 屈服强度：间隙 C 原子进入 FCC γ-Fe 造成晶格畸变与应力场，与位错强烈交互产生显著硬化；置换型原子（Mn、Ni、Si 等）引起的畸变为球形对称，强化效果弱于间隙原子，因此 C 的屈服强度增量远高于 Al、Mn。",
    "堆垛层错能（SFE）→ 变形机制：Al 含量升高会提高 SFE，使单相奥氏体钢的变形机制由 TRIP 逐步转向 TWIP，再转向 MBIP/SIP 等位错滑移主导机制，并伴随 κ-碳化物析出；SFE 是预测该钢种变形机制的关键参数（但仅用 SFE 尚不能完美解释其应变硬化行为，亚稳分解形成的短程有序团簇对位错亚结构演化的影响也被认为起决定作用）。",
    "预奥氏体晶界 → 变形孪晶形核：高 Mn 奥氏体 TWIP 钢中，先共析奥氏体晶界提供变形孪晶的形核位置——应变约 0.02 时晶界附近多个滑移系激活、不同滑移面可动位错交互形成 Shockley 与 Frank 不全位错并产生层错，应变增至 0.05 时孪晶在晶界附近形成并逐渐长入晶内，系统性的位错运动与变形孪晶共同贡献高应变硬化。",
    "短程有序相/微带 → 连续硬化（MBIP）：低应变下位错在单一滑移面上聚集形成 Taylor 晶格，高应变下可动位错与 Taylor 晶格交互形成微带，位错密度随应变持续升高带来高加工硬化，微带间的交互还可通过动态 Hall-Petch 效应细化晶粒并同步提升强度与韧性。",
    "κ-碳化物/奥氏体界面 → 氢捕获：κ-碳化物化学式与晶体结构使氢易与其结合形成相对稳定的氢化物（FeAlH），界面处存在的空位可提高氢溶解度，因此 κ-碳化物/奥氏体界面被视为有效的氢捕获中心；κ-碳化物捕获与扩散氢的效率取决于 C、Mn 含量——C 决定 κ-碳化物数量即捕获容量，Mn 决定总体捕获效率。",
    "析出相位置/尺寸 → 冲击韧性（Al 效应）：Al 含量低于 7% 时 κ-碳化物不析出，但时效时 Fe₃C₇ 与 M₇C₃ 可能沿晶界析出而降低冲击韧性；Al 增至 7–10% 时 Fe₃C₇、M₇C₃ 被抑制，但脆性 κ-碳化物改沿晶界析出，仍降低冲击韧性；Al 超过 10% 后 δ-铁素体逐渐形成，因奥氏体与铁素体变形不兼容而在相界面产生微裂纹，进一步降低冲击韧性。",
    "冷却速率 → 韧脆转变：溶质处理后以水淬（快冷）状态获得的 Fe-Mn-Al-C 奥氏体钢具有更高的冲击韧性，而时效态（如 550 °C/16 h）因 κ-碳化物析出使室温冲击能量大幅下降（Fe-30Mn-10Al-1C 钢接近 0 J），说明溶质处理后冷却速率通过控制短程有序相与 κ-碳化物显著影响韧脆转变行为。"
  ],
  "conclusions": "在 Fe-Mn-Al-C 系低密度钢中，单相奥氏体钢（以及奥氏体基双相钢）在强度-塑性配合上整体优于其他类型，其强度-延伸率关系呈现典型的\"香蕉曲线\"。单相奥氏体钢的强化与韧化主要依靠固溶强化、细晶强化、位错强化与应变硬化。晶内与晶界 κ-碳化物都能显著提升屈服强度而不明显损害延伸率，但会抬高屈强比（>0.8）。与单铁素体钢（无奥氏体故无马氏体相变）和 A-/F-BDP 双相钢（以 TRIP、TWIP 及多阶段应变硬化为主）相比，单相奥氏体钢的应变硬化更依赖平面滑移位错与可动位错对有序相的剪切作用，其具体机制（MBIP、DSBR、SIP、TL）由堆垛层错能决定。论文指出，κ-碳化物与短程有序相对服役性能（疲劳、氢脆、冲击韧性、耐磨性）的影响仍是争论焦点：高 Mn 有利于扩展强度-塑性提升空间，但增加成本与加工难度，因此\"兼顾性能与经济性\"是其可持续发展的长期目标；同时成分-相组成的敏感性和析出相类型-尺寸-分布的精确调控仍是未来需系统研究的关键问题。",
  "unmapped": [
    "论文为综述性文章，所引用的单相奥氏体钢力学性能（Fe-30Mn-11Al-1.2C 的 1058 MPa 屈服、1310 MPa 抗拉、38% 延伸率）标注为引自文献，原文未明确该数据的对应热机械工艺，因此不能确认其与本样本 Route 1（热轧 + 快速冷却）工艺完全对应。",
    "结构化数据中列出的 α、δ 铁素体与 B2/DO3 有序相在单相奥氏体钢室温组织中并非主相，论文说明这些相的出现取决于元素含量与冷却速率，本样本作为单相奥氏体钢其室温基体仍以 γ 奥氏体为主。",
    "论文提到可在单相奥氏体基 Fe-Mn-Al-C 钢中加入 Cu（如 0.3 wt% Cu 于 Fe-12Mn-7Al-0.5C 双相钢中形成纳米富 Cu B2 粒子）以诱导 B2 相形成，该做法针对的是双相钢，与本单相奥氏体样本是否为同一成分体系无法确定。",
    "论文中磨损性能、冲击韧性、疲劳与氢脆等服役性能数据大多来自其他成分（如 Fe-25.1Mn-6.6Al-1.3C、Fe-26Mn-11Al-1.2C、Fe-28Mn-9Al-0.86C 等）的同类钢种，是否严格属于本样本的路线与成分窗口无法确认。"
  ]
}

File: 02_extraction/10.1016_j.jmrt.2023.06.037/output/wiki/sample_fe-mn-al-c-ferrite__hot-rolled-rc.wiki.json
{
  "identity": {
    "paper_id": "10.1016_j.jmrt.2023.06.037",
    "doi": "10.1016/j.jmrt.2023.06.037",
    "sample_id": "sample_fe-mn-al-c-ferrite__hot-rolled-rc",
    "alloy_id": "alloy_fe-mn-al-c-ferrite",
    "process_id": "proc_hot-rolled-rc",
    "sample_label": "single ferrite steel",
    "aliases": [
      "single ferrite Fe-Mn-Al-C steel (hot rolled + rapidly cooled)",
      "δ-ferrite steel"
    ]
  },
  "summary": "This研究对象是 Fe–Mn–Al–C 系低密度钢中的\"单铁素体钢\"（single ferrite steel）类别，经均匀化、热轧后快速冷却至室温获得。其室温组织即为 δ-铁素体，不含奥氏体，因而马氏体相变缺失。论文以该钢为对象讨论的核心问题是：Al 含量（以及冷却速率与再结晶行为）如何决定基体有序结构（A2/B2/DO3）、晶界 κ-碳化物析出，并由此控制位错滑移与加工硬化行为。",
  "composition": "该单铁素体 Fe–Mn–Al–C 钢以 Fe 为基体，其成分窗口为 X_Mn < 5.0 wt.%、5.0 < X_Al < 12.0 wt.%、X_C < 0.1 wt.%（Table 1），预期组成相为 δ、B2、DO3 与 κ。Al 是铁素体稳定化元素，也是本类钢成分设计的核心：高 Al 一方面通过促进铁素体向 (Fe,Mn)Al、(Fe,Mn)Al 有序相转变来调控基体晶体结构，另一方面是降低密度最有效的元素（论文指出 Fe–Mn–Al–C 钢密度主要受 Al 与 Mn 含量控制，因 Mn 密度 7.2 g/cm³ 而 Al 仅 2.7 g/cm³；并给出经验密度式 ρ = 8.15 − 0.101ω(Al) − 0.41ω(C) − 0.0085ω(Mn)）。Mn 含量被限制在 5.0 wt.% 以下，低于稳定奥氏体所需的水平，加之 C 低于 0.1 wt.%，使室温下不形成奥氏体。论文未给出该类别单一指名合金的名义成分，仅给出上述成分窗口。",
  "processing": "工艺路线为锻造锭 → 均匀化 → 热轧 → 快速冷却至室温。具体为：锻造锭先在 1100–1250 °C 均匀化 1–3 h；随后在 1100–850 °C 之间热轧至 2–5 mm 厚度，某些情况下需在道次间再加热以避免热轧开裂；热轧后快速冷却到室温。论文指出大的轧制压下量可提供足够的再结晶驱动力，从而抑制 Fe₂Al/FeAl 的偏聚。对单铁素体钢而言，高 Al 含量抬高了铁素体再结晶温度，使 δ-铁素体晶粒难以细化；热轧后冷却速率强烈影响晶界 κ-碳化物的形成，若冷却速率慢，κ-碳化物将沿 δ-铁素体晶界析出。该\"热轧 + 速冷\"路线对应于论文 Fig. 3 中面向单相钢的热机械加工谱系（区别于需经冷轧 + 再结晶退火以细化 δ-铁素体尺寸、织构与 κ-碳化物的路线，以及奥氏体基钢的固溶 + 等温退火 + 时效路线）。",
  "microstructure": "该钢室温组织为 δ-铁素体。由于高 Al 含量提高了铁素体再结晶温度，动态或静态再结晶受限，δ-铁素体晶粒难以细化，并在热轧条件下沿轧制方向伸长、呈带状（banded）形貌。基体相可为无序 FeAl（A2）、有序 FeAl（B2，CsCl 型有序体心立方）或有序 Fe₃Al（DO3 超点阵），具体取决于 Al 含量差异；论文列出的组成相为 δ、B2、DO3 与 κ 共 4 类。κ-碳化物为 L′12 有序结构（类钙钛矿，(Fe,Mn)₃AlC），其形貌为沿 δ-铁素体晶界析出，仅在热轧后冷却速率较慢时形成。组织演化上，随 Al 含量升高，A2 无序 FeAl、B2 有序 FeAl、DO3 有序 Fe₃Al 可依次成为基体相；当 Al 含量达到 6 wt.% 时，具短程有序结构的 κ 相逐渐形成；Al 含量显著影响基体相的晶体结构。论文未给出该样本的晶粒尺寸、织构或体积分数定量值。",
  "properties": "结构化数据中未提取到该钢种具体的强度、延伸率、硬度等数值，论文也未为\"单铁素体钢\"类别列出 Table 2 那样的指名 UTS/TE 数据。可从原文提炼的性能趋势为：Al 含量通过改变晶体结构强烈影响单铁素体钢的拉伸性能——当 Al 达到 6 wt.% 时，具短程有序结构的 κ 相逐渐形成，塑性急剧下降；Al 超过 7 wt.% 后短程有序反应持续发生，位错对有序相的剪切作用在塑性变形中引发高加工硬化；Al 进一步增至约 16 wt.% 峰值时形成大量具超点阵结构的 B2 与 DO3 相，加工硬化迅速下降。单铁素体钢的应变硬化主要由可动位错对有序相的剪切与位错滑移控制；当 Al 增至 11–19 wt.% 时，因可开动滑移系有限，低变形温度下可动位错数目减少，断裂后铁素体中可观察到致密位错束与未变形的 B2 相，表明塑性变形不均匀。由于该类钢不含奥氏体，TRIP/TWIP 类相变与孪生机制不适用，故其塑性与加工硬化能力明显弱于单奥氏体与 A-BDP 钢（Fig. 19 亦显示单铁素体相区落入较低强塑积范围）。",
  "mechanisms": [
    "高 Al 含量提高铁素体再结晶温度 → 动态/静态再结晶受限 → δ-铁素体晶粒难以细化并在热轧中沿轧制方向伸长，形成带状组织。",
    "热轧后冷却速率慢 → κ-碳化物沿 δ-铁素体晶界析出（快冷则抑制该晶界析出）。",
    "Al 含量差异 → 基体相由无序 A2 FeAl 转变为有序 B2 FeAl 或有序 DO3 Fe₃Al；Al 达 6 wt.% 时开始形成短程有序的 κ 相。",
    "Al 增至约 6 wt.% → κ 相（短程有序）形成 → 塑性急剧下降。",
    "Al 超过 7 wt.% → 短程有序反应持续 → 可动位错对有序相的剪切作用增强 → 塑性变形中获得高加工硬化。",
    "Al 增至约 16 wt.% 峰值 → 形成大量 B2 与 DO3 超点阵相 → 加工硬化能力迅速降低。",
    "Al 增到 11–19 wt.% → 可开动滑移系有限使低变形温度下可动位错数目减少、位错运动对晶体取向敏感 → 断裂后出现致密位错束与未变形 B2 相 → 铁素体塑性变形不均匀。",
    "由于组织不含奥氏体 → 马氏体相变缺失 → 无法通过 TRIP 效应提供额外的应变硬化。",
    "单铁素体钢中可动位错对有序相的剪切与位错滑移共同主导应变硬化，构成其强度—塑性权衡的组织学根源。"
  ],
  "conclusions": "论文将 Fe–Mn–Al–C 低密度钢按成分与主要组成相划分为单铁素体钢、单奥氏体钢、A-BDP 钢与 F-BDP 钢四类（Table 1）；其中单铁素体钢的成分窗为 X_Mn < 5.0、5.0 < X_Al < 12.0、X_C < 0.1 wt.%，组成相为 δ、B2、DO3 与 κ。对于这一类钢，研究结论集中在 Al 的作用：Al 既通过改变基体有序结构（A2→B2/DO3）与 κ 相析出决定晶体结构与拉伸行为，又通过抬高铁素体再结晶温度而阻碍晶粒细化，形成难以细化的带状 δ-铁素体。与单奥氏体和 A-BDP 钢相比，单铁素体钢因缺乏奥氏体及相变/孪生机制，其强塑性组合处于较低水平。论文在总体展望中强调，Fe–Mn–Al–C 钢的综合性能可通过成分设计、析出物类型/尺寸/分布的控制以及热机械工艺参数优化来协同提升，以达成\"强、韧、轻\"指标并拓展其在汽车、军工与建筑等领域的应用；同时指出 Mn/Al/C 配比、微合金化（Nb、V、Ti、Cr、Ni 等）、熔炼纯净度、温度—时间敏感性与应变硬化机制的耦合竞争仍是待解决的问题。",
  "unmapped": [
    "Table 1（引自文献 [36]）给出单铁素体钢的成分窗与组成相：X_Mn < 5.0 wt.%、5.0 < X_Al < 12.0 wt.%、X_C < 0.1 wt.%，组成相为 δ、B2、DO3、κ。",
    "单铁素体 Fe–Mn–Al–C 钢不含奥氏体，故不存在马氏体转变。",
    "论文给出的 Fe–Mn–Al–C 钢经验密度模型 ρ = 8.15 − 0.101ω(Al) − 0.41ω(C) − 0.0085ω(Mn)（Eq. 1，单位 g/cm³）是体系通用关系，非本样本专属测量值；其中 C 对降密度作用最显著，但密度主要与 Al、Mn 含量相关。",
    "论文给出的成分—变形机制—层错能图（Fig. 7，C 0–1.2 wt.%、Mn 0–35 wt.%、Al 0–12 wt.%，含 Iso-SFE 50 与 20 mJ/m² 等值线及 κ 形成边界）用于解读包括单铁素体钢在内的 Fe–Mn–Al–C 钢变形行为，属通用图示而非本样本单独数据。"
  ]
}

File: 02_extraction/10.1016_j.jmrt.2024.10.063/output/wiki/sample_fe-20mn-6al-0.6c-0.15si__tensile-neg196c.wiki.json
{
  "identity": {
    "paper_id": "10.1016_j.jmrt.2024.10.063",
    "doi": "10.1016/j.jmrt.2024.10.063",
    "sample_id": "sample_fe-20mn-6al-0.6c-0.15si__tensile-neg196c",
    "alloy_id": "alloy_fe-20mn-6al-0.6c-0.15si",
    "process_id": "proc_tensile-neg196c",
    "sample_label": "tensile deformed at -196°C",
    "aliases": [
      "-196°C tensile sample"
    ]
  },
  "summary": "该对象是 Fe–20Mn–6Al–0.6C–0.15Si 奥氏体低密度钢在 -196 °C（液氮介质）下拉伸至断裂的试样，用于考察低温（低层错能）条件下变形行为与力学性能的温度依赖性。拉伸在 YYF-50 试验机上进行，应变速率 0.001 s⁻¹，并在断口约 10 mm 的均匀变形段表征变形组织。核心发现是：随变形温度下降层错能降低（-196 °C 时约 32 mJ/m²），促进位错平面滑移并伴随少量机械孪晶，使抗拉强度（约 1280 MPa）与延伸率（>65 %）同时提高，即呈现强度的负温度依赖性。",
  "composition": "名义成分为 Fe–20Mn–6Al–0.6C–0.15Si（质量分数，文中未特别注明时均为 wt%），属高锰铝奥氏体低密度钢。Fe 为基体元素；Mn（20 wt%）为奥氏体稳定元素；Al（6 wt%）通过降低密度实现轻量化，同时显著提高层错能（SFE）；C（0.6 wt%）为强奥氏体稳定元素并参与固溶强化；Si 为 0.15 wt% 的微量添加。该成分设计使钢在室温至 -196 °C 范围内保持单一奥氏体组织并抑制形变诱发马氏体相变（DIMT）。合金由 50 kg 真空感应炉熔炼并铸造。",
  "processing": "工艺路线为：真空感应炉（50 kg）熔炼并浇铸后空冷至室温 → 铸锭加热至 1250 °C 保温 2 h 均匀化 → 在 1100 °C 始锻、950 °C 终锻温度区间锻造成直径 60 mm 圆棒 → 随炉冷却至室温（所得锻态组织即试验用初始组织）→ 在该锻态棒材上取样进行 -196 °C 拉伸变形。拉伸在 YYF-50 拉伸试验机上进行至断裂，以液氮为冷却介质（整个拉伸过程在冷却介质中完成），应变速率 0.001 s⁻¹（10⁻³ s⁻¹），该速率足够慢以避免摩擦生热；使用引伸计，试样平行段长 32 mm、宽 5 mm、厚 1.5 mm，每种条件测试 3 个试样取平均值。拉伸后于距断口约 10 mm 的均匀变形段（不受颈缩影响）机械抛光去除制样变形层后进行组织表征；断口用 Nova 400 Nano SEM 观察。",
  "microstructure": "在均匀变形段观测到完全奥氏体（fcc）的变形组织，无 DIMT，也无等温马氏体（初始锻态经 -196 °C 保温 30 min 的 XRD 仅出现 γ 衍射峰即已证实奥氏体高度稳定）。变形奥氏体晶粒的晶体取向集中于 {111} 与 {001}（IPF 结果，为塑性变形协调的结果）。变形以位错平面滑移为主，并形成少量机械孪晶：IPF 图中以箭头标出的孪晶特征仅在 -196 °C 试样中出现。晶界统计显示低角晶界（LAGB，2–15°）占 70.2 %、高角晶界（HAGB，>15°）占 29.8 %；LAGB 主要集中于晶粒尺寸较细的奥氏体晶粒内，GND（几何必需位错）在 LAGB 处富集，表明这些区域局部变形更为剧烈。TEM 观察到基体高位错密度，暗色平行带状特征为机械孪晶，孪晶沿 {111} 面的 <112> 方向形成（晶粒取向接近 <110> 晶带轴）；对应 SAED 沿 Z.A. [1,1,0] 记录，除 (1,-1,1)、(0,0,2)、(0,0,-2)、(1,-1,-1) 等主斑点外还出现与孪晶相关的斑点行。整体上，随变形温度降低，LAGB 比例显著升高，且机械孪晶仅在 -196 °C 出现。",
  "properties": "力学性能（-196 °C 拉伸，沿拉伸方向）：抗拉强度约 1280 MPa，总延伸率 >65 %（为三个试验温度中最大者）；工程应力-应变曲线及对应真应力-应变/加工硬化率曲线见原文图 2，颈缩点对应 σ_true = dσ_true/dε_true。加工硬化指数呈两阶段：低应变区 n1 = 0.204，高应变区 n2 = 0.448；随变形温度降低加工硬化率升高，即强度的负温度依赖性。物理性能：测得密度 7.114 g/cm³，按 Kim 等经验式估算为 7.078 g/cm³；-196 °C 时计算层错能为 32 mJ/m²（-77 °C 为 40 mJ/m²，室温为 61 mJ/m²，基于热力学参数方程与 0.36757 nm 的奥氏体点阵常数估算）。表征技术包括：EBSD（Apreo S HiVac SEM，IPF、GB 与 GND/核平均取向差图，步长 0.5 μm）、TEM 及选区电子衍射（Tecnai F30，双喷减薄，电解液为 6 % 高氯酸 + 94 % 冰醋酸，SAED 沿 Z.A. [1,1,0]）、拉伸试验（YYF-50，引伸计）、断口 SEM 观察，以及初始组织的 XRD（Cu Kα，λ = 0.154060 nm）与 EBSD 分析。",
  "mechanisms": [
    "温度降低 → 层错能降低（-196 °C 约 32 mJ/m²）：不全位错分解间距增大、三维迁移能力下降，wavy glide 被抑制而 cross-slip 受阻，主导变形机制由波浪滑移转为位错平面滑移。",
    "cross-slip 受阻 → 动态回复减弱，位错增殖与缠结/塞积增强 → 加工硬化能力提高，因而低应变区加工硬化指数 n1 随温度降低而升高（-196 °C 为 0.204）。",
    "平面滑移产物（机械孪晶、滑移带/微带）充当部分位错运动的障碍 → 进一步阻碍位错运动并提高加工硬化率（高应变区 n2 = 0.448），从而同时提高抗拉强度与延伸率。",
    "应变升高 → 形成大量滑移带（奥氏体低密度钢中称为微带）并成为位错运动障碍 → 显著提高加工硬化率；-196 °C 下机械孪晶的出现进一步强化高应变阶段的硬化。",
    "变形温度降低 → 平面滑移程度（glide planarity）提高，有利于位错增殖与运动并维持连续均匀变形 → 延伸率随温度降低而增大（-196 °C 时 >65 %）。",
    "变形温度降低 → LAGB 比例升高（由室温的 56.0 % 增至 -196 °C 的 70.2 %），GND 在 LAGB 处富集 → 反映更剧烈的局部变形，与更高的强度与加工硬化率相对应。",
    "层错能随温度下降至 32 mJ/m² 时仍高于 DIMT 临界值、但已进入高锰钢机械孪晶区间（约 18–35 mJ/m²）→ 完全抑制 DIMT，同时使少量机械孪晶得以在平面滑移基础上形成（孪晶面 {111}、方向 <112>）。"
  ],
  "conclusions": "该 -196 °C 拉伸试样体现 Fe–20Mn–6Al–0.6C–0.15Si 奥氏体低密度钢的强度负温度依赖性：随变形温度降低，层错能下降，位错平面滑移增强，LAGB 比例升高、加工硬化率增大，因而抗拉强度（约 1280 MPa）与延伸率（>65 %）同时提高。组织上奥氏体保持完全稳定（无 DIMT），仅出现少量机械孪晶叠加于平面滑移之上，这与室温/-77 °C 试样仅见微带（平面滑移产物）而无孪晶形成对比。与同钢种其他温度试样及高熵合金等 FCC 材料不同，该钢在 -196 °C 呈现低冲击吸收功（188 J）和较快的失稳裂纹扩展，但裂纹萌生抗力更高；即\"低温提高拉伸性能、却降低冲击韧度\"是本研究的关键区分点。研究结果为奥氏体低密度钢在 LNG/LPG 储运、航天与船舶等深冷部件的应用提供了理论依据。",
  "unmapped": [
    "该试样的断口/裂纹特征（大而深的韧窝与撕裂棱、准解理倾向、穿晶断裂、裂纹路径呈锯齿状等）主要来自对 -196 °C 冲击试样及断口附近截面的分析，本文档对其是否适用于本拉伸试样的归属不完全明确，故不并入上述性能分区。",
    "同一合金在 -196 °C 的 Charpy 冲击结果为 W_all = 188 J、W_initiation = 112 J、RC = 10.9957、Fiu/Fm 接近 1、峰值载荷约 32 kN，但这些数据属于冲击试验试样，仅供参考对照。"
  ]
}

File: 02_extraction/10.1016_j.jmrt.2024.10.063/output/wiki/sample_fe-20mn-6al-0.6c-0.15si__tensile-neg77c.wiki.json
{
  "identity": {
    "paper_id": "10.1016_j.jmrt.2024.10.063",
    "doi": "10.1016/j.jmrt.2024.10.063",
    "sample_id": "sample_fe-20mn-6al-0.6c-0.15si__tensile-neg77c",
    "alloy_id": "alloy_fe-20mn-6al-0.6c-0.15si",
    "process_id": "proc_tensile-neg77c",
    "sample_label": "tensile deformed at -77°C",
    "aliases": [
      "-77°C tensile sample"
    ]
  },
  "summary": "该研究对象是 Fe–20Mn–6Al–0.6C–0.15Si 奥氏体低密度钢经真空熔炼、1250 ℃/2 h 均匀化、1100→950 ℃ 锻造后的锻态棒材，随后在 -77 ℃（干冰-酒精冷却介质）下进行单轴拉伸直至断裂的变形试样。研究工作聚焦于\"变形温度—层错能（SFE）—变形机制—力学性能\"的温度依赖性：在 -77 ℃ 时钢的 SFE 估算为 40 mJ/m²，变形以位错平面滑移（planar glide）为主导，形成沿 {111} 面的微带，未发生形变诱发马氏体相变（DIMT）和机械孪生，从而在低温下同时获得更高的抗拉强度（约 990 MPa）和总延伸率（约 59%），表现出强度的负温度依赖性。",
  "composition": "名义成分为 Fe–20Mn–6Al–0.6C–0.15Si（论文中浓度除特别说明外均为 wt%），即以 Fe 为基体、含 20 wt% Mn 的奥氏体低密度钢。合金化设计意图在于：高 Mn 稳定奥氏体并获得良好塑性与加工硬化能力；6 wt% Al 显著降低钢的密度（Al 每增加 1.0 wt% 可使密度降低约 1.3%），同时高 Al 含量使 SFE 维持在较高水平，从而有效抑制 DIMT 和形变孪生；C（0.6 wt%）与 Mn 配合保证奥氏体稳定性并参与固溶强化；0.15 wt% Si 为残余/添加合金元素。基于 Kim 等提出的公式（ρ_γ = 8.10 − 0.101(Al%) − 0.41(C%) − 0.0085(Mn%)），该钢的计算密度为 7.078 g/cm³，实验测得密度为 7.114 g/cm³。",
  "processing": "工艺谱系为：真空感应熔炼与铸造 → 均匀化 → 锻造 → 低温拉伸变形。具体路线为：(1) 实验钢在 50 kg 真空感应炉中熔炼并浇铸，随后空冷至室温（RT）；(2) 铸锭重新加热至 1250 ℃ 保温 2 h 进行均匀化处理；(3) 随后将铸锭锻造成直径 60 mm 的圆棒，始锻温度 1100 ℃、终锻温度 950 ℃，锻后随炉冷却至室温，获得全奥氏体等轴晶组织的锻态母材；(4) 从锻态母材制取板状拉伸试样（平行段长 32 mm、宽 5 mm、厚 1.5 mm），在 YYF-50 拉伸试验机上于 -77 ℃ 下进行单轴拉伸直至断裂。低温由干冰-酒精混合冷却介质提供，整个拉伸过程在冷却介质中完成；采用应变速率 0.001 s⁻¹（10⁻³ s⁻¹），该速率足够慢以避免摩擦生热；试验使用引伸计记录应变，每个条件测试 3 个试样并取平均值。",
  "microstructure": "分析区域为均匀变形段（即不受颈缩影响的变形区，距断口约 10 mm），试样经机械抛光去除制备过程引入的变形层后进行表征。组织为单相 fcc 奥氏体（γ）等轴变形晶粒，未发生形变诱发马氏体相变、亦无机械孪生。变形由位错平面滑移主导，形成均匀且密集的微带（microbands），微带取向沿 {111} 面；TEM 明场像清晰显示沿 {111} 滑移面的交叉带状痕迹以及高密度位错基体，SAED 佐证这些带沿 {111} 面取向。EBSD 显示变形奥氏体晶粒的晶体取向集中于 {111} 和 {001}，这是协调塑性变形的结果。晶界统计中，低角度晶界（LAGB，2–15°）占 63.0%，高角度晶界（HAGB，>15°）占 37.0%，LAGB 主要集中于晶粒较细的奥氏体晶粒内；几何必需位错（GND）在 LAGB 处聚集，其核平均取向差（KAM）图范围为 0–3°，高取向差集中分布于晶内带状区与滑移/微带痕迹处，表明这些区域发生了更严重的局部变形。与 -196 ℃ 试样相比，-77 ℃ 试样中不出现机械孪生（机械孪生仅在 -196 ℃ 出现）。",
  "properties": "力学性能（单轴拉伸，拉伸方向，-77 ℃，应变速率 0.001 s⁻¹）：抗拉强度约 990 MPa，总延伸率约 59%。工程应力-应变曲线（-77 ℃）在约 59% 应变、约 990 MPa 处断裂。真应力-应变与加工硬化率曲线显示：初期加工硬化率随应变急剧下降（弹性→塑性转变），随后呈近似线性的加工硬化率-应变关系，与室温下加工硬化率持续下降的行为形成对比。加工硬化指数采用 Hollomon 公式两段拟合：-77 ℃ 时低应变段 n₁ = 0.181、高应变段 n₂ = 0.439。物理性能：实测密度 7.114 g/cm³。本试样相关的热力学计算给出该钢在 -196 ℃、-77 ℃ 和 RT 的 SFE 分别为 32、40 和 61 mJ/m²，即本试样对应 40 mJ/m²（计算所用奥氏体点阵参数 a_γ = 0.36757 nm，界面能 σ^{γ/ε} 取 15 mJ/m²）。表征技术：EBSD（IPF、晶界图、GND/KAM 图，Apreo S HiVac SEM，步长 0.5 μm）；透射电子显微镜明场像配合选区电子衍射 SAED（Tecnai F30 场发射 TEM，试样经 Struers TenuPol-5 双喷减薄，电解液为 6% 高氯酸 + 94% 冰醋酸）；单轴拉伸测试（YYF-50 拉伸试验机配引伸计）；拉伸断口形貌用 Nova 400 Nano SEM 观察。XRD（SmartLab SE，Cu Kα，λ = 0.154060 nm）用于母材及低温保持后的相分析。",
  "mechanisms": [
    "温度降低 → 层错能（SFE）下降：试验钢 SFE 由 RT 的 61 mJ/m² 降至 -77 ℃ 的 40 mJ/m²，并进一步在 -196 ℃ 降至 32 mJ/m²；SFE 的降低是低温变形行为改变的根本原因。",
    "SFE 较低 → 全位错分解为两个间距较宽的扩展 Shockley 不全位错 → 位错三维迁移能力降低、滑移被限制在单一滑移面上 → 平面滑移取代波状滑移（wavy glide），变形以微带形式进行；SFE 越高则越倾向于波状滑移并形成位错胞，引发应变局域化和应力集中、降低延伸率。",
    "平面滑移主导 → 形成沿 {111} 面的均匀致密微带 → 微带作为位错运动障碍 → 显著提高加工硬化率与强度；同时在低应变阶段位错缠结与堆积产生加工硬化，高应变阶段大量微带进一步阻碍位错运动，故 n₂ > n₁。",
    "温度降低 + SFE 降低 → 抑制交滑移 → 动态回复减弱 → 应变硬化能力增强 → 低应变段加工硬化指数 n₁ 随温度降低而增大（-77 ℃ 的 n₁ = 0.181，高于 RT，低于 -196 ℃ 的 0.204）。",
    "-77 ℃ 时 SFE（40 mJ/m²）足够高 → 完全抑制形变诱发马氏体相变（DIMT）和机械孪生 → 变形完全由位错平面滑移与微带形成承担，无孪生贡献（对比：-196 ℃ 时 SFE 降至 32 mJ/m²，落入高 Mn 钢 18–35 mJ/m² 的孪生区间，出现机械孪生）。",
    "低温增强的滑移平面性 → 有利于位错增殖与运动、促进连续均匀变形 → 总延伸率和均匀延伸率随温度降低而升高，加之强度随温度降低线性升高，表现为强度的负温度依赖性（同时提高强度与塑性）。",
    "平面滑移产生的微带（及 -196 ℃ 下的机械孪生）作为障碍阻碍位错运动 → 维持高加工硬化率 → 抑制颈缩、延长均匀变形阶段（颈缩点对应真应力等于加工硬化率的位置）。",
    "GND 在低角度晶界（LAGB）处聚集 → 表明这些区域局部变形更严重；LAGB 分数随变形温度降低而升高（-77 ℃ 为 63.0%，高于 RT 的 56.0%、低于 -196 ℃ 的 70.2%）→ 反映低温平面滑移程度增强。"
  ],
  "conclusions": "本研究以 Fe–20Mn–6Al–0.6C–0.15Si 奥氏体低密度钢为对象，在 -196 ℃、-77 ℃ 和 RT 下进行拉伸与 Charpy 冲击试验并分析变形组织，探讨其在深冷应用（航天与船舶深冷部件、液化天然气 LNG 与液化石油气 LPG 的输运与储存）中的潜力。对 -77 ℃ 拉伸试样而言，核心结论为：(1) 随变形温度降低，SFE 下降并增强位错平面滑移，LAGB 分数增大、加工硬化率提高，因此抗拉强度与延伸率随温度降低而同时提高（-77 ℃ 下 UTS 约 990 MPa、延伸率约 59%，均高于 RT）；(2) -77 ℃ 的 SFE（40 mJ/m²）足以抑制 DIMT，且不像 -196 ℃（SFE 32 mJ/m²）那样触发机械孪生，故 -77 ℃ 试样的变形机制为纯平面滑移形成沿 {111} 面的微带；(3) 整体上该钢呈现出\"低温下拉伸塑性更好、但冲击韧性更差\"的分化行为——低应变速率下低温平面滑移有利于均匀变形，但高应变速率（冲击）下低温滑移系激活能升高、发生平面滑移的区域较少，导致裂纹扩展阻力下降、吸收功降低（-77 ℃ 的 Ch\\\\[\\\\]arpy 吸收功为 277 J，介于 RT 的 327 J 与 -196 ℃ 的 188 J 之间）。该工作为奥氏体低密度钢的深冷应用提供了温度依赖性组织-性能关系的理论依据。",
  "unmapped": [
    "本试样所对应的拉伸断口由 Nova 400 Nano SEM 观察，但论文正文与图注中未单独给出 -77 ℃ 拉伸断口的定量形貌描述（仅给出 -77 ℃ 冲击断口图）。",
    "论文将拉伸性能与冲击韧性进行对比，指出降低变形温度提高抗拉延伸率却降低韧性，这一分歧源于低应变速率与高应变速率下低温平面滑移能力的差异，属于本试样温度依赖性结论的延伸讨论。",
    "Fig. 7 为引用文献 [32] 的示意曲线，将奥氏体钢的延伸率-温度行为划分为三个区域（I 波状滑移、II 平面滑移（无 DIMT）、III DIMT），本试样（-77 ℃，SFE 40 mJ/m²）落在区域 II 内。"
  ]
}

File: 02_extraction/10.1016_j.jmrt.2024.10.063/output/wiki/sample_fe-20mn-6al-0.6c-0.15si__tensile-rt.wiki.json
{
  "identity": {
    "paper_id": "10.1016/j.jmrt.2024.10.063",
    "doi": "10.1016/j.jmrt.2024.10.063",
    "sample_id": "sample_fe-20mn-6al-0.6c-0.15si__tensile-rt",
    "alloy_id": "alloy_fe-20mn-6al-0.6c-0.15si",
    "process_id": "proc_tensile-rt",
    "sample_label": "tensile deformed at RT",
    "aliases": [
      "RT tensile sample"
    ]
  },
  "summary": "该研究对象是名义成分 Fe–20Mn–6Al–0.6C–0.15Si 的奥氏体低密度钢经真空熔炼、均匀化、锻造后，在室温（RT，约 25 °C）下进行单轴拉伸直至断裂所得的试样（应变速率 0.001 s⁻¹，取自均匀变形段）。它是论文研究\"变形行为与力学性能温度依赖性\"的三个拉伸温度（−196 °C、−77 °C、RT）之一，作为温度谱中的高温端参照；RT 下其强度与延伸率均为三者中最低，变形以沿 {111} 面的平面滑移（微带）为主导，未发生机械孪生。",
  "composition": "名义成分为 Fe–20Mn–6Al–0.6C–0.15Si（质量分数），属于奥氏体基低密度钢。基体元素为 Fe；合金化元素包括约 20 wt% Mn（稳定奥氏体）、约 6 wt% Al（降低密度并显著提高堆垛层错能 SFE）、约 0.6 wt% C（间隙固溶强化）以及约 0.15 wt% Si。Al 的加入是低密度设计的关键，每添加 1.0 wt% Al 可使密度降低约 1.3%；Al 含量高也使该钢 SFE 处于较高水平，从而抑制形变诱发马氏体相变（DIMT）和形变孪生。",
  "processing": "工艺谱系为：真空感应熔炼与铸造 → 均匀化 → 锻造 → 室温拉伸。具体步骤：实验钢在 50 kg 真空感应炉中熔炼并浇铸，随后空冷至室温；铸锭重新加热至 1250 °C 保温 2 h 进行均匀化；随后在 1100 °C（始锻）至 950 °C（终锻）区间锻造成直径为 60 mm 的圆棒，并在炉中冷却至室温。最终对本试样在室温（RT，25 °C）进行单轴拉伸至断裂，应变速率 0.001 s⁻¹（10⁻³ s⁻¹）；试样平行段长 32 mm、宽 5 mm、厚 1.5 mm；每种条件测试三个试样取平均值，测试中使用引伸计。所采用的低应变速率足以避免摩擦生热。",
  "microstructure": "对均匀变形段（距断口约 10 mm 处，经机械抛光去除制样变形层）的 EBSD 分析表明，RT 拉伸变形组织为完全奥氏体（fcc）单相组织。变形奥氏体晶粒的晶体取向集中于 {111} 与 {001}，这是协同塑性变形的结果。与 −196 °C 试样不同，RT 试样中未观察到机械孪生，变形以沿 {111} 面的平面滑移方式进行，形成微带（microband）。晶界统计给出低角度晶界（LAGB，2–15°）占 56.0%，高角度晶界（HAGB，>15°）占 44.0%，LAGB 分数为三个拉伸温度中最低（对比 −77 °C 为 63.0%/37.0%，−196 °C 为 70.2%/29.8%）；LAGB 主要集中于晶粒较细的奥氏体晶内。几何必需位错（GND）分布图显示 GND 在 LAGB 处聚集，表明这些区域局部变形更严重。初始锻造态为等轴全奥氏体晶粒（约 10–50 µm），XRD 仅显示 γ(111)、γ(200)、γ(220)、γ(311) 四个衍射峰，且 −196 °C 保温 30 min 后无等温马氏体生成，说明奥氏体十分稳定。",
  "properties": "室温（25 °C）单轴拉伸性能：屈服强度约 423 MPa（由 YS = 474.6 − 2.05·T 推得，T 单位为 °C），抗拉强度约 754 MPa（由 UTS = 813.0 − 2.36·T；工程应力–应变曲线在约 760 MPa 附近终止），总延伸率约 33%。加工硬化采用 Hollomon 关系 σ = K·εⁿ 分析，分两阶段：低应变阶段 n1 = 0.174，高应变阶段 n2 = 0.362，二者均为三个温度中最低。RT 的加工硬化率随应变持续下降，而 −77 °C 与 −196 °C 试样的加工硬化率随应变近似线性。物理性能：实测密度 7.114 g/cm³，按 Kim 等经验式 ργ = 8.10 − 0.101(Al%) − 0.41(C%) − 0.0085(Mn%) 估算为 7.078 g/cm³；通过热力学计算得到的 RT 堆垛层错能为 61 mJ/m²（该值随温度下降而减小，−77 °C 为 40 mJ/m²，−196 °C 为 32 mJ/m²）。表征技术包括：EBSD（Apreo S HiVac SEM，步长 0.5 μm，给出 IPF、晶界分布与 GND 图）、单轴拉伸试验（YYF-50 拉伸机配引伸计）以及拉伸断口的 SEM 观察（Nova 400 Nano SEM）。",
  "mechanisms": [
    "高 Al 含量使该钢堆垛层错能处于较高水平（RT 约 61 mJ/m²）→ 有效抑制形变诱发马氏体相变（DIMT）与形变孪生 → RT 变形以位错沿 {111} 面的平面滑移形成微带为主导，故 RT 试样中观察不到机械孪生。",
    "SFE 与温度正相关 → 变形温度降低使 SFE 下降 → 位错平面滑移倾向增强、交滑移受抑制 → LAGB 分数随温度降低而升高（RT 56.0% → −77 °C 63.0% → −196 °C 70.2%）；因此 RT 的 LAGB 分数最低（56.0%）。",
    "加工硬化率随应变演变的分温差异：RT 试样加工硬化率随应变持续下降，而 −77 °C 与 −196 °C 试样近似线性；这是低 SFE 下平面滑移阻碍动态回复、并叠加机械孪生的结果 → 使强度与延伸率随温度降低而提高，故 RT 的强度与延伸率最低（负的强度温度依赖性）。",
    "两阶段加工硬化机制：低应变阶段（n1）位错运动引起缠结与塞积而产生加工硬化；高应变阶段（n2）大量滑移带（微带）形成并作为位错运动障碍，显著提高加工硬化率 → RT 的 n1 = 0.174、n2 = 0.362，均为三者中最低。",
    "变形奥氏体晶粒晶体取向集中于 {111} 与 {001} → 是协同塑性变形的结果，反映晶粒取向在拉伸过程中的协同转动。",
    "几何必需位错（GND）在 LAGB 处聚集 → 表明低角度晶界区域局部变形更严重，微带/滑移带处局部取向差累积。"
  ],
  "conclusions": "作为温度谱中的高温端条件，RT 拉伸试样在三个拉伸温度中表现出最低的强度与延伸率：屈服强度约 423 MPa、抗拉强度约 754 MPa、总延伸率约 33%，加工硬化指数 n1 = 0.174、n2 = 0.362 亦最低。其变形组织为无机械孪生的平面滑移（微带）组织，LAGB 分数最低（56.0%）。这些结果印证了论文的核心观点：降低变形温度→降低 SFE→增强位错平面滑移、提高 LAGB 分数与加工硬化率→同时提高强度与延伸率，即该奥氏体低密度钢呈现负的强度温度依赖性。对本 RT 试样而言，高 SFE 使 DIMT 与孪生被抑制，性能主要由平面滑移（微带诱导塑性）决定，这与其较高的韧性（冲击试样中观察到二次裂纹并使断裂延迟）形成互证。研究为奥氏体低密度钢的低温（深冷）应用，如航天器与船舶低温部件、液化天然气（LNG）与液化石油气（LPG）的运输与储存，提供了理论支撑。",
  "unmapped": [
    "同一钢种在 RT 下的仪器化夏比冲击试验（属于兄弟条件而非本拉伸试样）给出 W_all ≈ 327 J，为三个冲击温度中最高；RT 冲击试样断口纤维区更大、韧窝更大更等轴、延性断裂特征更明显，且近断口处存在二次裂纹，可释放主裂纹尖端应力集中、延迟断裂，从而有利于韧性。",
    "论文给出的广义温度/SFE 依赖性示意图将奥氏体钢变形机制分为三区：高 SFE 区（I）波浪滑移形成位错胞导致低延伸率；中等 SFE 区（II）除 DIMT 外的平面滑移，较高 SFE 段形成机械孪生、较低 SFE 段形成滑移带，延伸率随 SFE 降低而升高；低 SFE 区（III）DIMT 主导，高强但脆。该钢 RT 与 −77 °C 的 SFE 高到足以抑制 DIMT 与孪生，仅 −196 °C（32 mJ/m²，落于高锰钢 18–35 mJ/m² 的孪生窗口内）才发生机械孪生。",
    "成分与密度的热力学/经验模型细节：密度用 Kim 等经验式估算（7.078 g/cm³ vs 实测 7.114 g/cm³）；SFE 由 SFE = 2ρA·ΔG^(γ→ε) + 2σ^(γ/ε) 计算，σ^(γ/ε) 取 15 mJ/m²，奥氏体点阵常数 αγ = 0.36757 nm（由 XRD 得到），ΔG^(γ→ε) 由 Table 1 给出的 Fe、Mn、Al、C、FeMn、FeAl、FeC、FeMnAl/C 各交互项表达式求得。"
  ]
}

File: 02_extraction/10.1016_j.jmrt.2024.10.125/output/wiki/sample_fe-30mn-9al-c-3ni__slm-p110.wiki.json
{
  "identity": {
    "paper_id": "10.1016_j.jmrt.2024.10.125",
    "doi": "10.1016/j.jmrt.2024.10.125",
    "sample_id": "sample_fe-30mn-9al-c-3ni__slm-p110",
    "alloy_id": "alloy_fe-30mn-9al-c-3ni",
    "process_id": "proc_slm-p110",
    "sample_label": "P-110",
    "aliases": [
      "P-110",
      "SLM-printed at 110 W"
    ]
  },
  "summary": "P-110 是采用 PREP 球形粉末、通过选区激光熔化（SLM）制备的 Fe–30Mn–9Al–C–3Ni 低密度钢试样，打印激光功率 110 W（对应能量密度 91.67 J/mm³），是本研究中激光功率 70/90/110/130/150 W 系列里的最优参数试样。该工作首次用 SLM 成形 Fe–Mn–Al–C 系低密度钢，核心问题是激光功率如何影响其组织与力学性能；P-110 被证明具有该系列中最好的综合力学性能（屈服 887.1 MPa、抗拉 1076.8 MPa、延伸率 40.80%、最高硬度 294 HV），并兼具最高相对密度（99.34%）与最低孔隙率（0.13%）。",
  "composition": "名义成分为 Fe–30Mn–9Al–C–3Ni 低碳低密度钢体系（Fe 为基体）。用作 SLM 原料的 PREP 球形粉末经 ICP-OES 测定的质量分数为：Mn 29.95、Al 8.63、C 1.20、Ni 3.45、O 0.01，Fe 为余量。其中 Al 提供低密度与高温抗氧化性，Mn 稳定奥氏体，C 与 Mn、Al 共同促形成 κ 碳化物，Ni 的加入可抑制电化学活性以及第二相与奥氏体之间的初始微电偶耦合效应、提升耐蚀性。粉末实测氧含量极低（0.01 wt%），与 PREP 工艺得到的低氧、高球形度原料相符。",
  "processing": "工艺谱系：先由等离子旋转电极法（PREP，Advanced Corporation for Materials and Equipments，PREP-22）制备高球形度、无空心、无卫星粉的 Fe–30Mn–9Al–C–3Ni 粉末（粒径 15–53 μm，D50 = 35.69 μm，Hall 流动性 14 s/50 g），作为 SLM 的前驱原料；随后在同一台 SLM Solutions SLM280 设备上打印 75×12×12 mm 与 10×10×10 mm 两种尺寸试样。打印前将基板预热至 200 °C；成形过程通入 99.99% 纯氩保护，成形仓内氧含量保持在 300 ppm 以下。本试样激光功率 110 W（能量密度 91.67 J/mm³），扫描速度 750 mm/s，光斑直径 0.1 mm，层厚 0.02 mm，扫描间距 0.08 mm，采用重叠条带扫描策略并在每层施加 67° 旋转角以降低晶粒择优取向。该参数组合即为本试样区别于同系列 P-70、P-90、P-130、P-150 的唯一工艺变量。",
  "microstructure": "P-110 以 γ-Fe(M) 奥氏体（fcc）为主相，几乎无 α-Fe(M) 铁素体衍射峰（与 PREP 粉末中同时含 γ 与少量 α 不同），并含少量纳米尺度 κ 碳化物，共 2 种相。横截面（x-y）为细小的等轴晶，取向随机、无明显织构（与每层 67° 旋转扫描有关），平均晶粒尺寸 11.0 μm，晶粒尺寸呈右偏分布，模态柱位于最低几个微米区间，并在 16–20 μm 处出现次级集团、约 40–44 μm 处仍有分布。纵截面（x-z）以沿竖直建造方向拉长、跨越多个沉积层边界的柱状晶为主，仅在熔池底部存在少量等轴晶，平均晶粒尺寸 14.9 μm，明显大于横截面的 11.0 μm。缺陷方面，孔隙率仅 0.13%，为该系列最低，相对密度 99.34%（Archimedes 法）为最高；奥氏体内部观察到高密度位错缠结；打印件表面几乎无未熔粉末颗粒与孔洞，表面粗糙度 Sa = 5.29 μm。TEM 显示 κ 碳化物以纳米颗粒形式均匀分布在奥氏体基体中，与基体满足 [011]γ ∥ [011]κ 取向关系；HRTEM 测得 (200) 与 (1-11) 面间距分别为 0.262 nm 与 0.223 nm，FFT 确认 [011] 奥氏体带轴；未检出铁素体衍射花样，(111) 衍射峰半高宽为 0.263。组织演化结论：SLM 快速冷却抑制了铁素体形成，使打印态组织由奥氏体加 κ 碳化物构成。",
  "properties": "室温拉伸（狗骨试样，标距 25 mm、直径 5 mm，Suns 万能试验机，Reliant 电子引伸计，加载速率 1 mm/min）：屈服强度 887.1 MPa，抗拉强度 1076.8 MPa，延伸率 40.80%（断面收缩率 35.16%），在本系列五个功率试样中最优（P-70 为 776.9/986.4 MPa、23.10%；P-150 降至 771.5/1032.0 MPa、28.28%）；应力–应变曲线在大部分应变区间位于最高处并延伸超过 50% 应变刻度线。对照铸态 Fe–30Mn–9Al–C–3Ni（屈服 772.3 MPa、抗拉 879.0 MPa、延伸率 20.53%）——SLM 试样的强度与塑性均更高。显微硬度（0.5 kg、10 s，五点算术平均）：横截面 292 HV，纵截面 294 HV，为系列最大值（侧面硬度低于顶面）。物理性能：相对密度 99.34%（Archimedes 法）。表征技术清单：激光粒度分析（Bettersize 3000Plus）、粉末综合性能仪（流动性）、XRD（Bruker D8 Advance，Cu 靶，30–100° 2θ，2°/min）、SEM（ZEISS Sigma300）与 EDS 元素面分布、光学显微镜（Leica DMi8 M/C/A）、EBSD/IPF（Oxford Symmetry S2，步长 0.3–0.7 μm，加速电压 15–20 kV，TSL OIM 分析）、TEM/SAED/HRTEM/FFT（FEI Tecnai F30）、激光共聚焦显微镜（Zeiss LSM 900，表面粗糙度）、室温拉伸与显微硬度测试、拉伸断口 SEM 分析。",
  "mechanisms": [
    "SLM 过程的快速冷却抑制了铁素体相变：PREP 粉末因冷却较慢而同时含有 γ-Fe(M) 与少量 α-Fe(M)，而 P-110 打印合金中未检出铁素体衍射（XRD、TEM 均无），最终组织为奥氏体加少量纳米 κ 碳化物，这有利于提高低密度钢的强度与韧性。",
    "激光功率经能量密度决定冷却速率与晶粒长大时间：功率越高（能量密度越大），打印时冷却越慢、晶粒长大时间越长，平均晶粒越粗——横截面平均晶粒由 P-70 的 8.1 μm 依次增至 P-90 的 10.6 μm、P-110 的 11.0 μm、P-130 的 13.9 μm、P-150 的 14.3 μm，同时 (111) 峰半高宽由 P-70 的 0.289 减小到 P-110 的 0.263 直至 P-150 的 0.237。",
    "每层 67° 扫描旋转角打断了外延生长的取向遗传，使横截面得到随机取向的细等轴晶、无择优织构（IPF 中无主导颜色）。",
    "熔池温度远高于基板，形成大的温度梯度；沿沉积方向（竖直）的热流使晶粒沿熔池边界竖直生长，且已凝固层的部分重熔促成周期性排列的对齐熔池，因此柱状晶可跨越层界面延伸到相邻沉积层，形成纵截面的柱状组织。",
    "横向冷却快于纵向：金属的导热性优于气体，水平方向（与金属基体耦合）散热快于竖直方向（与气氛/下层基板耦合），因此 P-110 横截面晶粒（11.0 μm）小于纵截面晶粒（14.9 μm）。",
    "激光功率过低（如 70 W）导致粉末熔合不足，产生大量未熔粉末与孔洞，P-70 孔隙率高达 4.75%、相对密度仅 98.27%，强度与塑性最低；功率提高到约 110 W 时金属粉末充分熔合、致密化最佳，P-110 孔隙率降至 0.13%、相对密度升至 99.34%，并在表面形貌上消除未熔颗粒与孔洞。",
    "激光功率过高时液态金属凝固不完全并发生飞溅，飞溅液滴快速凝固成球形附着表面（球化/balling），同时过高能量密度引入内应力、空洞与裂纹，故 P-130、P-150 孔隙率回升至 0.28%、0.35%。",
    "强度与塑性随功率先升后降是宏观缺陷与微观组织的共同结果：低功率试样晶粒细小但孔隙率高，高功率试样孔隙率低但晶粒粗大，只有 110 W 在细晶与低缺陷之间取得平衡。",
    "奥氏体内的高密度位错缠结源于 SLM 过程中组成相热膨胀不匹配所产生的热应力。",
    "SLM 快速冷却带来的晶粒细化强化使打印试样的强度与塑性均高于同成分铸态合金。",
    "断口机制：低功率试样(如 P-70)以韧窝断裂并伴随未熔粉末引起的脱聚与内部裂纹，性能差；P-90、P-110 以更为主导的韧性韧窝断裂为主，对应更高的屈服强度、抗拉强度与塑性；P-130、P-150 断口出现孔洞、裂纹与球化现象，并出现解理特征，导致强度与延伸率下降。",
    "硬度同时受晶粒尺寸与内部缺陷（孔洞、裂纹、未熔粉末颗粒）控制，因而横截面与纵截面硬度均随功率先升后降，在 110 W 达到峰值（292/294 HV）。"
  ],
  "conclusions": "本研究首次用 SLM 成功制备 Fe–30Mn–9Al–C–3Ni 低密度钢，并系统揭示了激光功率对组织与力学性能的调控规律。PREP 所制粉末球形度高、粒径分布窄（15–53 μm）、氧含量低、流动性好且无空心粉，适合 SLM。各功率打印试样均以奥氏体为主相并含少量纳米 κ 碳化物；其中 110 W 的 P-110 综合性能最佳：屈服强度 887.1 MPa、抗拉强度 1076.8 MPa、延伸率 40.80%、最高硬度 294 HV，同时具有最低孔隙率与最高相对密度，其表面质量也最好、无未熔粉末与明显孔洞。与同成分铸态合金（屈服 772.3 MPa、抗拉 879.0 MPa、延伸率 20.53%）相比，SLM 试样强度与塑性同时提高，归因于快速冷却导致的晶粒细化。P-110 优异的综合力学性能可与甚至优于传统方法制备的 Fe–Mn–Al–C 系合金，说明 SLM 在成形复杂几何形状、兼具低密度与优良综合力学性能的 Fe–Mn–Al–C 钢方面具有应用潜力。",
  "unmapped": [
    "论文图 1 的 SLM 示意图中粉末被标注为 \"Fe30Mn9AlC3Ni0.6Cr powder\"，与本合金名义成分 Fe–30Mn–9Al–C–3Ni 不一致，疑为原图标注笔误，未纳入本词条成分叙述。",
    "论文图 2 的图注将 EDS 元素面分布标为 (e)–(h) 而图内标号为 (c)–(f)，且该图为粉末（前驱原料）表征，仅用于说明 P-110 所用原料特征；粉末 XRD 中存在的 α-Fe(M) 峰不属于打印试样 P-110 的组织。",
    "Fig. 14 同时给出全系列硬度值（P-70 279/278、P-90 289/285、P-110 294/292、P-130 284/283、P-150 283/281 HV）与 Table 2 的拉伸数据表(含 Z 值)，此处仅引用 P-110 及铸态对照相关数值。",
    "论文提到所制备试样的最低密度为 6.78 g/cm³（明显低于 304 不锈钢的 7.93 g/cm³），但未指明该最低密度对应的具体功率试样，故未归入 P-110 的物理性能。"
  ]
}

File: 02_extraction/10.1016_j.jmrt.2024.10.125/output/wiki/sample_fe-30mn-9al-c-3ni__slm-p130.wiki.json
{
  "identity": {
    "paper_id": "10.1016_j.jmrt.2024.10.125",
    "doi": "10.1016/j.jmrt.2024.10.125",
    "sample_id": "sample_fe-30mn-9al-c-3ni__slm-p130",
    "alloy_id": "alloy_fe-30mn-9al-c-3ni",
    "process_id": "proc_slm-p130",
    "sample_label": "P-130",
    "aliases": [
      "P-130",
      "SLM-printed at 130 W"
    ]
  },
  "summary": "P-130 是采用等离子旋转电极制粉（PREP）得到的 Fe–30Mn–9Al–C–3Ni 低密度钢球形粉末、在 130 W 激光功率（对应激光能量密度 108.33 J/mm³）下经选区激光熔化（SLM）成形的一件增材制造试样，属于论文中五个不同激光功率样品（P-70、P-90、P-110、P-130、P-150）之一。该研究首次用 SLM 制备 Fe–30Mn–9Al–C–3Ni 低密度钢，系统考察激光功率对组织与力学性能的影响；P-130 位于\"偏高等功率\"区间，其致密度、表面质量和综合力学性能均略逊于最优的 P-110，但仍显著优于铸态合金。",
  "composition": "名义成分为 Fe–30Mn–9Al–C–3Ni 低密度钢。以 PREP 球形粉末为原料，经 ICP-OES 测得的粉末化学成分（wt%）为：Mn 29.95、Al 8.63、C 1.20、Ni 3.45、O 0.01、Fe 余量；实测 Mn、Al、C、Ni 均略低于名义配比，氧含量极低（0.01 wt%）。Mn 与 Al 是降低密度、稳定奥氏体的主要合金化元素，C 参与形成 κ 碳化物并强化基体，Ni 的加入用于抑制第二相与奥氏体之间的微电偶合作用、改善耐蚀性。",
  "processing": "工艺路线为两步：（1）粉体制备——采用等离子旋转电极工艺（PREP，设备 Advanced Corporation for Materials and Equipments，PREP-22）制备球形 Fe–30Mn–9Al–C–3Ni 粉末，粒径 15–53 μm；（2）增材成形——在 SLM Solutions SLM280 打印机上以选区激光熔化（SLM）成形，激光功率 130 W，对应激光能量密度 108.33 J/mm³，光斑直径 0.1 mm，铺粉层厚 0.02 mm，扫描间距（hatch space）0.08 mm，扫描速度 750 mm/s；每层施加 67° 的旋转角，采用条带搭接的扫描策略。打印前基板预热至 200 °C，成形过程通入 99.99% 纯氩保护，成形舱内氧含量控制在 300 ppm 以下。打印样品尺寸为 75×12×12 mm 和 10×10×10 mm。",
  "microstructure": "P-130 以奥氏体 γ-Fe(M)（fcc）为主相，XRD 中未见任何 α-Fe(M) 铁素体衍射峰；其 (111) 衍射峰的半高宽（FWHM）为 0.255。横截面（x-y 面）由细小的等轴晶组成，取向随机、IPF 图上无主导颜色，平均晶粒尺寸 13.9 μm；晶粒尺寸呈右偏分布，主峰柱约在 12% 水平，粗晶尾部延伸至约 38 μm，并在 16–18 μm 附近出现次峰。组织中还含有纳米尺度的 κ 碳化物颗粒，均匀弥散分布于奥氏体基体中。横截面光学显微观察显示仅有极少量细小暗色缺陷和一个略呈长条状的暗色特征，孔隙率为 0.28%，相对密度 99.12%。P-130 的表面为熔道形貌，但可见若干明显的球形液滴（\"Balling\"），表明已进入高功率下由局部热量聚集引起的球化区间。",
  "properties": "室温单轴拉伸（狗骨试样，标距 25 mm、直径 5 mm，加载速率 1 mm/min，Suns 万能试验机配 Reliant 电子引伸计）测得 P-130 的屈服强度 782.2 MPa、抗拉强度 1039.6 MPa、延伸率 39.72%、断面收缩率 34.84%；其应力–应变曲线（Fig. 12 中绿色曲线）先陡峭弹性上升，随后在 1000 MPa 以上形成一个长而近乎平坦的塑性平台，最后以陡直的断裂跌落结束。显微硬度（0.5 kg 载荷、10 s，五点取平均）为纵向截面 284 HV、横截面 283 HV。表面粗糙度 Sa = 4.65 μm（Zeiss LSM 900 激光共聚焦）。拉伸断口呈韧性韧窝与解理并存的混合形貌，并观察到内部缺陷（气孔与裂纹）及球化现象，表明其塑性/强度已开始从 P-110 的峰值下降。表征手段包括 XRD（Bruker D8 Advance，Cu 靶，2°/min，30–100°）、EBSD（Oxford Symmetry S2，步长 0.3–0.7 μm，加速电压 15–20 kV，TSL OIM 分析）、光学显微（Leica DMi8 M/C/A）、SEM（ZEISS Sigma300，表面与断口形貌）、激光共聚焦粗糙度、阿基米德法相对密度以及室温拉伸与显微硬度测试。",
  "mechanisms": [
    "PREP 制粉使液滴在惰性气氛中快速凝固成球，获得高球形度、无卫星粉与空心粉、粒径分布窄（15–53 μm，D50 = 35.69 μm）、氧含量低（0.01 wt%）且流动性好（Hall 值 14 s/50 g）的粉末，从而满足 SLM 铺粉与熔化的工艺要求。",
    "SLM 过程熔池的快速冷却抑制了铁素体形成，使打印态合金以单一奥氏体 γ-Fe(M) 为主相、不含 α-Fe(M)，而冷却相对缓慢的 PREP 粉末中则同时存在 γ-Fe(M) 与少量 α-Fe(M)，奥氏体为主的相组成有利于提高低密度钢的强韧性。",
    "激光功率升高→输入能量密度增大→打印时冷却速率降低、晶粒长大时间延长→晶粒逐渐粗化：横截面平均晶粒尺寸随功率由 8.1 μm（P-70）单调增至 14.3 μm（P-150），(111) 峰 FWHM 由 0.289 降至 0.237，P-130 相应为 13.9 μm 与 0.255。",
    "每层施加 67° 旋转角使相邻层激光扫描矢量不重合，从而削弱结晶学织构，最终横截面形成取向随机的细小等轴晶（无主导取向颜色）。",
    "激光功率对孔隙率呈非单调影响：功率过低时粉末熔化不充分形成未熔合缺陷与孔洞（P-70 孔隙率 4.75%）；功率过高时液态金属凝固不完全并发生飞溅、球化，同时过高能量密度在试样内产生内应力、孔洞与裂纹（P-150 孔隙率 0.35% 并出现裂纹）；因而在中间功率（P-110，0.13%）孔隙率最低。P-130 处于偏高功率端，其 0.28% 的孔隙率略高于 P-110，但仍属致密（相对密度 99.12%）。",
    "SLM 热循环中各组元相的热膨胀差异在奥氏体内引入位错缠结，形成高密度位错组织（TEM 观察）。",
    "κ 碳化物以纳米尺度颗粒均匀弥散析出于奥氏体基体中，并与基体保持 [011]γ∥[011]κ 的取向关系，起到弥散强化作用。",
    "SLM 快速冷却带来的晶粒细化强化使打印态试样的强度和塑性均高于铸态（铸态 TS 879.0 MPa、延伸率 20.53%）。",
    "综合力学性能由宏观缺陷与微观组织共同决定：低功率样品晶粒细小但孔隙率高，高功率样品孔隙率低但晶粒粗大，因此强度与塑性随激光功率先升后降，在 110 W 附近达到最优。",
    "高功率下产生的球化液滴、内部气孔与裂纹成为应力集中与裂纹萌生源，使 P-130 断口出现韧窝与解理并存的混合形貌，其屈服强度、抗拉强度与延伸率均低于 P-110，塑性下降主要来自高能量密度产生的解理面与裂纹。"
  ],
  "conclusions": "论文首次实现了 Fe–30Mn–9Al–C–3Ni 低密度钢的 SLM 成形，并证明 PREP 粉末与 SLM 工艺组合可制备组织致密、奥氏体为主且含纳米 κ 碳化物的低密度钢。随激光功率升高，试样强度与塑性先升后降，110 W 的 P-110 综合性能最佳（YS 887.1 MPa、TS 1076.8 MPa、延伸率 40.80%、最高硬度 294 HV），并可与传统工艺制备的 Fe–Mn–Al–C 体系相媲美甚至更优。P-130（130 W）属于功率偏高端：其致密度（99.12%）、硬度（284/283 HV）、表面粗糙度（Sa = 4.65 μm）和拉伸性能（YS 782.2 MPa、TS 1039.6 MPa、延伸率 39.72%）均略低于 P-110，断口出现解理与内部缺陷，体现了高能量密度下球化、内应力与裂纹带来的性能退化。该工作表明 SLM 适于制造复杂几何形状的高性能低密度 Fe–Mn–Al–C 钢构件，并提示激光功率是调控其组织与力学性能的关键参数。",
  "unmapped": [
    "论文指出不同参数样品中最低密度为 6.78 g/cm³，明显低于 304 不锈钢的 7.93 g/cm³，凸显 Fe–Mn–Al–C 低密度钢的轻量化优势（该数据为全体系样品范围，非 P-130 专属值）。",
    "论文 TEM、κ 碳化物取向关系与纵向柱状晶等深入组织表征是在 P-110 样品上完成的，本文据此推断 SLM 打印态合金的通用组织特征；P-130 的相应细节未单独给出。",
    "Fig. 1 示意图中的粉末字样标注为 'Fe30Mn9AlC3Ni0.6Cr powder'，与本文所述 Fe–30Mn–9Al–C–3Ni 成分略有出入，疑为绘图沿用其他体系标签。"
  ]
}

File: 02_extraction/10.1016_j.jmrt.2024.10.125/output/wiki/sample_fe-30mn-9al-c-3ni__slm-p150.wiki.json
{
  "identity": {
    "paper_id": "10.1016_j.jmrt.2024.10.125",
    "doi": "10.1016/j.jmrt.2024.10.125",
    "sample_id": "sample_fe-30mn-9al-c-3ni__slm-p150",
    "alloy_id": "alloy_fe-30mn-9al-c-3ni",
    "process_id": "proc_slm-p150",
    "sample_label": "P-150",
    "aliases": [
      "P-150",
      "SLM-printed at 150 W"
    ]
  },
  "summary": "P-150 是本文用等离子旋转电极法（PREP）制备的 Fe–30Mn–9Al–C–3Ni 低密度钢粉末，经选择性激光熔化（SLM）在最高激光功率 150 W（激光能量密度 125.00 J/mm³）下打印而成的试样，也是该研究中五个激光功率（70/90/110/130/150 W）系列里功率最高的一档。研究核心是考察激光功率如何影响 SLM 成形 Fe–Mn–Al–C–Ni 低密度钢的显微组织与力学性能；P-150 位于功率区间的上端，代表\"高能量密度导致晶粒粗化与内部缺陷回升\"的一端，其屈服强度 771.5 MPa、抗拉强度 1032.0 MPa、延伸率 28.28%，硬度 281 HV（横截面）/283 HV（纵截面），综合性能低于最优的 P-110 但抗拉强度和塑性仍优于铸态试样。",
  "composition": "名义成分为 Fe–30Mn–9Al–C–3Ni 的低密度钢，以 Fe 为基体，主要合金化为 Mn、Al、C 与 Ni。原料球状粉末由等离子旋转电极法（PREP）制备，粒径 15–53 μm，其化学成分由电感耦合等离子体发射光谱（ICP-OES）测定（wt%）：Mn 29.95、Al 8.63、C 1.20、Ni 3.45、O 0.01、Fe 余量。实测 Mn、Al、C、Ni 略低于名义牌号，氧含量极低（0.01 wt%），与论文所述低氧粉末原料相符。文中指出，Ni 的加入可抑制第二相与奥氏体之间的电化学活性与初始微电偶效应，从而提升耐蚀性；Al 的加入用于降低钢的密度（本文报道的最低密度为 6.78 g/cm³，明显低于 304 不锈钢的 7.93 g/cm³）。P-150 直接继承该粉末的成分。",
  "processing": "采用两步路线：(1) 基板预热——打印前将基板加热至 200 °C；(2) 选择性激光熔化（SLM）——在 SLM Solutions SLM280 设备上打印 75×12×12 mm 与 10×10×10 mm 两种尺寸试样。打印在 99.99% 纯氩气保护下进行，成形舱内氧含量维持在 300 ppm 以下。P-150 对应激光功率 150 W（激光能量密度 125.00 J/mm³，为五个功率中最高），光斑直径 0.1 mm，层厚 0.02 mm，扫描间距 0.08 mm，扫描速度 750 mm/s，采用重叠条带扫描策略，每层施加 67° 旋转角以减少相邻层激光矢量重合、降低晶体学织构。该试样为后期力学与组织测试的原始打印态，未进行额外的热处理或热加工。其前驱工艺谱系为：PREP 制粉 → 基板预热 → SLM 成形。",
  "microstructure": "P-150 主要由奥氏体 γ-Fe(M)（fcc）构成，不含 α-Fe(M) 铁素体，并含少量纳米级 κ 碳化物，共 2 种相。XRD 仅出现 γ-Fe(M) 的 (111)、(200)、(220)、(311)、(222) 衍射峰，其 (111) 峰半高宽（FWHM）为 0.237，是五个功率试样中最小者，表明晶粒随能量密度升高而长大。横截面（x-y）为细到粗的等轴晶，平均晶粒尺寸 14.3 μm，取向随机混合、无明显晶体学织构；晶粒尺寸呈右偏分布，最低模态柱仅略高于 8% 刻度线，分布比低功率试样更平坦、更宽，并在 16–24 μm 出现次级晶粒簇，大晶粒比例随激光功率上升而增大。等轴晶被归因于每层 67° 旋转的扫描策略。缺陷方面，横截面孔隙率为 0.35%，OM 显示大量暗色缺陷，其中若干呈拉长/针状并被标注为\"Crack\"；SEM 表面可见多个球形液滴并被标注\"Balling\"（局部热积累所致），同时存在球化/内部缺陷。TEM 在打印试样中确认奥氏体基体内 κ 碳化物呈纳米尺度均匀分布（以 P-110 为例），且未检测到铁素体衍射斑，说明快速冷却抑制了铁素体形成。",
  "properties": "室温单轴拉伸（Suns 万能试验机，Reliant 电子引伸计，加载速率 1 mm/min，狗骨试样标距 25 mm、直径 5 mm）：屈服强度 771.5 MPa，抗拉强度 1032.0 MPa，延伸率 28.28%（断裂应变）。（图 12 中 P-150 曲线为紫色，弹性段陡升后在 1000 MPa 以上呈长而近水平的塑性平台，随后发生陡直的脆性式断裂下落。）硬度：横截面 281 HV、纵截面 283 HV（维氏显微硬度，载荷 0.5 kg、保载 10 s，每值取五个测点算术平均），略低于 P-110 的最高值 292/294 HV。表面粗糙度 Sa = 4.19 μm，为五个功率中最低，随功率升高表面逐步变光滑。对比铸态 Fe–30Mn–9Al–C–3Ni（屈服强度 772.3 MPa、抗拉强度 879.0 MPa、延伸率 20.53%），P-150 的抗拉强度更高、塑性更好，屈服强度相当。断口 SEM（图 13(e)）显示裂纹（标注\"Crack\"）与韧窝、解理特征共存，并有解理小平面，反映内部缺陷与球化现象。表征技术包括：XRD（Bruker D8 Advance，Cu 靶，30–100°，2°/min）、EBSD 反极图（Oxford Symmetry S2，步长 0.3–0.7 μm，加速电压 15–20 kV，TSL OIM 分析，试样经高氯酸/乙醇电解抛光）、OM（Leica DMi8 M/C/A）、SEM（ZEISS Sigma300）、TEM/HRTEM（FEI Tecnai F30，仅对 P-110）、显微维氏硬度、室温单轴拉伸、激光共聚焦显微镜（Zeiss LSM 900）表面粗糙度/形貌及阿基米德法相对密度测量。",
  "mechanisms": [
    "激光功率升高 → 输入能量密度升高 → 打印时冷却速率减慢、晶粒生长时间延长 → 平均晶粒尺寸增大：P-150 的横截面平均晶粒为 14.3 μm，且其 (111) 衍射峰 FWHM 降至 0.237（五个功率中最小），是晶粒粗化的直接证据。",
    "每层施加 67° 旋转角 → 相邻层激光扫描矢量不再重合 → 横截面形成细等轴晶且取向随机混合、无主导织构，这与纵向截面以沿沉积方向拉长的柱状晶为主形成对比。",
    "过高的激光功率 → 液态金属未完全凝固并发生飞溅，飞溅物快速凝固并球化于表面 → 表面出现多个球形液滴（球化/Balling），同时高能量密度产生内应力、孔洞与裂纹 → P-150 孔隙率回升至 0.35%，塑性与强度较大幅下降。",
    "SLM 过程的快速冷却 → 抑制铁素体形成 → 打印态合金以奥氏体为主且不含 α-Fe(M)（粉末态则因 PREP 冷却较慢而含少量 α-Fe(M)），奥氏体为主有利于提高低密度钢的强度与韧性。",
    "SLM 快速冷却导致的晶粒细化强化 → 打印态试样相比铸态试样强度与塑性同时提升：P-150 抗拉强度 1032.0 MPa 高于铸态 879.0 MPa，延伸率 28.28% 高于铸态 20.53%，而屈服强度（771.5 MPa）与铸态（772.3 MPa）相当。",
    "高功率下晶粒尺寸与内部缺陷（孔洞、裂纹、未熔粉末）此消彼长共同决定力学性能：低功率试样晶粒细但孔隙率高，高功率试样孔隙率低但晶粒粗，强度与塑性因此随功率先升后降，P-150 处于'晶粒粗化 + 缺陷回升'的不利一侧。",
    "高能量密度产生的应力在拉伸断口中表现为解理面与裂纹：P-150 断口同时存在韧窝、解理小平面和被标注的'Crack'，解理与内部缺陷增多导致塑性下降。"
  ],
  "conclusions": "在五个激光功率中，P-150（150 W）位于功率区间上端，代表性能从最优的 P-110 开始回落的一侧：其屈服强度 771.5 MPa、抗拉强度 1032.0 MPa、延伸率 28.28%、硬度 281/283 HV，均低于 P-110（887.1 MPa、1076.8 MPa、40.80%、292/294 HV），但抗拉强度与塑性仍高于铸态试样（879.0 MPa、20.53%）。性能回落的原因被归结为高能量密度下晶粒粗化（14.3 μm，为横截面系列中最大）与内部缺陷（0.35% 孔隙率、裂纹、球化）的联合作用；不过高功率也带来了最低的表面粗糙度 Sa = 4.19 μm。这组功率对比说明 SLM 激光功率存在最优区间（约 110 W），过低产生未熔合与高孔隙，过高则引起晶粒粗化、球化与开裂。本研究的意义在于首次用 SLM 成功制备 Fe–30Mn–9Al–C–3Ni 低密度钢，证实该路线可用于制造复杂几何形状且综合力学性能优异的低密度 Fe–Mn–Al–C 钢构件。",
  "unmapped": [
    "P-150 的试样尺寸为 75×12×12 mm 与 10×10×10 mm 两种，均在同一 150 W 参数下打印；打印舱内氧含量 <300 ppm、氩气纯度 99.99%。",
    "粉末原料特性（全系列共有）：PREP 制备的 Fe–30Mn–9Al–C–3Ni 粉末高度球形、无卫星球或不规则颗粒，D50 = 35.69 μm，主分布 15–53 μm，流动性优异（霍尔值 14 s/50 g），颗粒截面为实心致密（呈胞状/枝晶凝固网络），适合 SLM。",
    "粉末态 XRD（含少量 α-Fe(M)）与打印态 XRD（无 α-Fe(M)）的差异，是判断打印过程抑制铁素体的关键对照。",
    "论文正文图 1 的示意图中粉末标注为 'Fe30Mn9AlC3Ni0.6Cr powder'，与本文 Fe–30Mn–9Al–C–3Ni 名义成分表述不一致，属于图文标注差异，未在结果中进一步说明。",
    "本研究由江西省自然科学基金（No.20192BAB216009）与长沙市科技计划项目（No.kh2003023）资助；数据可依作者要求提供。"
  ]
}
