Repository: RiverYanggg/SteelDig_datasbase

# SteelDig 企业级材料知识库

以 68 篇 Fe–Mn–Al–C 系低密度钢文献为语料，按《数据库建立》的总体架构落地：
**资产湖（不可变）→ PostgreSQL 事实层 → 检索层 → 消费层 API**。

当前状态：**已建成并完成全量入库**，68 篇 / 638 样品 / 1,508 条性能量 / 68,944 条溯源记录，
95 项测试（完整性 + API + 界面 + 校订 + 成分检索）全部通过，`error` 级质量问题为 0。

```
database/
├── 01_raw/mineru_source/     # 资产 A：MinerU 解析，68 篇（PDF + 图 + content_list）
├── 02_extraction/            # 资产 B：LLM 提取，68 篇（preprocess/output/timing）
├── 03_manifests/             # 资产清单、论文主索引、run 归属映射
├── 04_reports/               # 质检与覆盖率报告（自动生成）
├── 05_lake/                  # ★ 资产湖：内容寻址、不可变（sha256 命名）
├── 06_db/                    # ★ 数据库工程：迁移 / ETL / API / 测试 / 编排
├── 07_docs/                  # ★ 架构、数据字典、ER、运维、查询手册

File: 02_extraction/10.1016_j.jmrt.2024.10.125/output/wiki/sample_fe-30mn-9al-c-3ni__slm-p70.wiki.json
{
  "identity": {
    "paper_id": "10.1016_j.jmrt.2024.10.125",
    "doi": "10.1016/j.jmrt.2024.10.125",
    "sample_id": "sample_fe-30mn-9al-c-3ni__slm-p70",
    "alloy_id": "alloy_fe-30mn-9al-c-3ni",
    "process_id": "proc_slm-p70",
    "sample_label": "P-70",
    "aliases": [
      "P-70",
      "SLM-printed at 70 W"
    ]
  },
  "summary": "P-70 是采用选区激光熔化（SLM）在最低激光功率 70 W（激光能量密度 58.33 J/mm³）下成形、由 PREP 制备的 Fe–30Mn–9Al–C–3Ni 低密度钢粉末打印而成的试样，也是该论文五个不同激光功率 SLM 试样中功率最低的一件。它用于考察激光功率如何影响 SLM 打印 Fe–Mn–Al–C–Ni 低密度钢的组织与力学性能。P-70 为准单相奥氏体组织（细小等轴晶，平均晶粒尺寸 8.1 μm）并含少量纳米 κ 碳化物，但由于能量输入不足，孔隙率高达 4.75%、存在大量未熔粉末颗粒，力学性能在 SLM 试样中最差，屈服强度 776.9 MPa、抗拉强度 986.4 MPa、延伸率 23.10%。",
  "composition": "合金名义成分为 Fe–30Mn–9Al–C–3Ni（低密度 Fe–Mn–Al–C 系钢，合金化元素为 Mn、Al、C 和 Ni，Fe 为基体）。原料粉末经 ICP-OES 测定的质量分数为：Mn 29.95、Al 8.63、C 1.20、Ni 3.45、O 0.01，Fe 余量（Bal.）。与名义成分相比，实测 Mn、Al、C、Ni 略低于名义配比，而氧含量极低（0.01 wt%），说明粉末洁净、含氧量低。合金中 Ni 的引入用于抑制第二相与奥氏体间的电化学活性与初始微电偶效应、改善耐蚀性；Al 与 C 用于降低密度并通过形成 κ 碳化物强化；Mn 稳定奥氏体。SLM 打印合金的密度为 6.78 g/cm³，明显低于 304 不锈钢的 7.93 g/cm³，体现了低密度钢的特征。",
  "processing": "工艺路线为“PREP 制粉 + SLM 成形”，是一套无后续热处理的直接打印流程。第一步：采用等离子旋转电极雾化工艺（PREP，Advanced Corporation for Materials and Equipment，PREP-22）制备球形 Fe–30Mn–9Al–C–3Ni 粉末，粉末粒径 15–53 μm，中位粒径 D50 = 35.69 μm；粉末球形度高、粒径分布窄、无空心颗粒、氧含量低，霍尔流动性为 14 s/50 g，适合 SLM 使用。第二步：在 SLM Solutions SLM280 设备上打印，试样尺寸为 75×12×12 mm 与 10×10×10 mm 两种；基板预先加热至 200 °C；成形腔充入 99.99% 纯氩保护，氧含量保持在 300 ppm 以下。本样本 P-70 的激光功率为 70 W（对应激光能量密度 58.33 J/mm³），扫描速度 750 mm/s，光斑直径 0.1 mm，层厚 0.02 mm，扫描间距（hatch space）0.08 mm；每层施加 67° 的旋转扫描策略，以减小相邻层激光矢量的重合、降低晶体学织构。论文未对打印试样进行后续热处理，也未报道其他后处理步骤。",
  "microstructure": "P-70 以奥氏体 γ-Fe(M)（fcc）为主相，仅含少量纳米尺度 κ 碳化物，不含 α-Fe(M) 铁素体。XRD 中只出现 γ-Fe(M) 的 fcc 衍射峰，未检出 α-Fe(M) 峰；其 (111) 峰的半高宽（FWHM）为 0.289，为五个 SLM 试样中最大，对应最小的平均晶粒尺寸。横截面（x-y）为细小等轴晶，取向随机、无择优织构，平均晶粒尺寸 8.1 μm（五个 SLM 试样中最小）；晶粒尺寸分布右偏，最高柱位于最小几个微米区间（略低于 16% 分数），长尾延伸至约 44 μm，且大尺寸晶粒未出现 16–22 μm 附近的次级分布。组织中含均匀分布的纳米 κ 碳化物，其与奥氏体呈 [011]γ ∥ [011]κ 的取向（共格）关系（该取向关系由 SLM 合金 / P-110 的选区电子衍射 SADP 确立，结论认为 P-70 同样含有纳米 κ 碳化物）。缺陷方面：P-70 的孔隙率为 4.75%，相对密度仅 98.27%，均为五个 SLM 试样中最差；光镜可见密集的深色不规则孔隙，并存在大量未熔粉末颗粒/未熔合缺陷以及内部微裂纹、脱聚（decohesion）缺陷；表面形貌极粗糙，布满未熔颗粒和孔洞，表面粗糙度 Sa = 20.71 μm（五个试样中最高）。组织演化上，PREP 粉末本身含 γ-Fe(M) 与 α-Fe(M) 两相（以 γ 为主），而经 SLM 打印后（在所有激光功率下）铁素体消失、合金基本全为奥氏体，因为 SLM 的快速冷却抑制了铁素体形成；铁素体衍射花样在 SLM 打印合金中未被检出。",
  "properties": "室温单轴拉伸（狗骨状试样，标距 25 mm、直径 5 mm；Suns 万能试验机，Reliant 电子引伸计，加载速率 1 mm/min）给出 P-70：屈服强度 776.9 MPa，抗拉强度 986.4 MPa，延伸率 23.10%，断面收缩率 Z = 25.79%。其工程应力–应变曲线为五个 SLM 试样中最低者，但仍维持在 1000 MPa 以上的近水平塑性平台，并以突然的垂直断裂下降结束（无明显颈缩软化）；相比之下铸态合金曲线平台位于 800–900 MPa 之间、在略超 20% 应变处断裂。硬度（显微硬度计，载荷 0.5 kg、保载 10 s，每值为五个测点算术平均）：横截面 278 HV、纵截面 279 HV，均低于 P-110（292/294 HV）。物理性能：密度 6.78 g/cm³（阿基米德法）；表面粗糙度 Sa = 20.71 μm（激光共聚焦显微镜，Zeiss LSM 900）。所用表征技术包括：激光粒度仪（Bettersize 3000Plus）、粉末综合性能测试仪（流动性）、XRD（Bruker D8 Advance，Cu 靶，30–100°，2°/min）、SEM（ZEISS Sigma300）、光学显微镜（Leica DMi8 M/C/A）、EBSD/IPF（Oxford Symmetry S2，步长 0.3–0.7 μm，加速电压 15–20 kV，TSL OIM 分析）、TEM/HRTEM/SADP（FEI Tecnai F30）、阿基米德法相对密度、激光共聚焦表面粗糙度，以及拉伸断口 SEM 分析。",
  "mechanisms": [
    "SLM 快冷抑制铁素体：PREP 粉末中本来存在 γ-Fe(M) 与 α-Fe(M) 两相（γ 为主，粉末冷却相对缓慢使少量碳溶入 α-Fe 而稳定铁素体），但 SLM 过程中极快的冷却速度抑制了铁素体形成，使 P-70 等所有打印试样基本转变为单相奥氏体（仅含少量纳米 κ 碳化物），未检出铁素体衍射花样。",
    "激光能量密度→晶粒尺寸：激光功率越高、能量密度越大，打印时冷却速率越慢、晶粒长大时间越长，晶粒越粗。因此 P-70（70 W，58.33 J/mm³）的横截面平均晶粒尺寸最小（8.1 μm），其 (111) 衍射峰 FWHM 也最大（0.289），均反映其晶粒最细。",
    "能量输入不足→未熔合缺陷→性能下降：70 W 功率过低使金属粉末无法充分熔化，P-70 中残留大量未熔粉末颗粒与孔隙（孔隙率 4.75%、相对密度 98.27%，为五个试样中最差），这些缺陷在拉伸时成为优先开裂源，使其强度与塑性在 SLM 试样中最低。",
    "67° 逐层旋转扫描→织构消除：每层施加 67° 旋转角使相邻层扫描矢量相互错开，打断跨层的外延生长，因此横截面上得到取向随机、无择优织构的细小等轴晶。",
    "孔隙/未熔颗粒驱动的断裂：P-70 断口同时呈现韧性韧窝与由脱聚、内部裂纹引起的断裂形貌；其较差的拉伸性能直接归因于试样中大量未熔粉末颗粒与孔隙引发的脱聚和开裂。",
    "细晶强化提升相对铸态的优势：SLM 快速冷却带来的晶粒细化强化使 SLM 试样的强度与塑性均高于铸态合金（铸态抗拉强度仅 879.0 MPa、延伸率 20.53%），即便性能最差的 P-70 也优于铸态。",
    "晶粒尺寸与内部缺陷共同控制硬度：硬度随激光功率先升后降，说明硬度同时受晶粒尺寸（细晶强化）与内部缺陷（孔隙、裂纹、未熔粉末）两种因素影响；P-70 因缺陷多而硬度偏低。"
  ],
  "conclusions": "本工作首次用 PREP 粉末结合 SLM 成功制备了 Fe–30Mn–9Al–C–3Ni 低密度钢，并系统考察激光功率对组织与力学性能的影响。P-70 作为最低功率（70 W）试样，代表了“能量输入不足”的一端：横截面为细小等轴晶（平均 8.1 μm）、无织构、基本全奥氏体并含纳米 κ 碳化物，但未熔合缺陷和孔隙严重（孔隙率 4.75%，相对密度 98.27%，表面粗糙度 Sa = 20.71 μm 最高），因此仅获得屈服强度 776.9 MPa、抗拉强度 986.4 MPa、延伸率 23.10%、硬度约 278–279 HV，是五个 SLM 试样中综合性能最差者，但仍高于铸态 Fe–30Mn–9Al–C–3Ni 合金（TS 879.0 MPa、EL 20.53%）。与同系列其他功率试样对比，最优性能出现在中等功率 P-110（YS 887.1 MPa、UTS 1076.8 MPa、EL 40.80%、硬度最高 294 HV）；功率继续升高至 130–150 W 因高能量密度引起应力、球化与裂纹，性能反而回落——即强度与塑性随功率先升后降，是晶粒尺寸（宏观/微观组织）与孔隙缺陷共同作用的结果。P-70 的结果表明，若要把低密度 Fe–Mn–Al–C 钢用于 SLM 复杂几何形状构件，必须保证足够的激光能量输入以消除未熔合缺陷，否则低功率带来的细晶收益会被高孔隙率完全抵消。该研究凸显了 SLM 成形低密度 Fe–Mn–Al–C 钢、获得优异综合力学性能的潜力。",
  "unmapped": [
    "P-70 的工程应力–应变曲线在图中以黑色曲线给出，为五条 SLM 曲线中最低的一条，但图注描述其仍保持 1000 MPa 以上的塑性平台并以突然的垂直断裂结束；结构化数据中其抗拉强度为 986.4 MPa，二者在数值上略有出入，此处如实记录两种表述而不作调和。",
    "论文引用的 κ 碳化物取向关系 [011]γ ∥ [011]κ 以及纳米 κ 碳化物均匀分布的 TEM 证据（明场、SADP、暗场、HRTEM）是在 P-110 试样上获得的，被认为代表整个 SLM 合金；P-70 是否单独做过 TEM 表征论文未明确说明。",
    "论文图 1 的 SLM 示意图中熔池前方粉末标注为“Fe30Mn9AlC3Ni0.6Cr powder”，与本文 Fe–30Mn–9Al–C–3Ni 体系不一致，疑为制图沿用其他成分标注，特此记录不作解读。",
    "P-70 试样所用两种坯料尺寸（75×12×12 mm 与 10×10×10 mm）分别用于何种测试论文未逐一指明。"
  ]
}

File: 02_extraction/10.1016_j.jmrt.2024.10.125/output/wiki/sample_fe-30mn-9al-c-3ni__slm-p90.wiki.json
{
  "identity": {
    "paper_id": "10.1016_j.jmrt.2024.10.125",
    "doi": "10.1016/j.jmrt.2024.10.125",
    "sample_id": "sample_fe-30mn-9al-c-3ni__slm-p90",
    "alloy_id": "alloy_fe-30mn-9al-c-3ni",
    "process_id": "proc_slm-p90",
    "sample_label": "P-90",
    "aliases": [
      "P-90",
      "SLM-printed at 90 W"
    ]
  },
  "summary": "P-90（SLM-printed at 90 W）是采用等离子旋转电极工艺（PREP）制备的 Fe–30Mn–9Al–C–3Ni 低密度钢粉末、经选区激光熔化（SLM）以 90 W 激光功率（对应激光能量密度 75.00 J/mm³）成形的块体试样，属于该论文中 70–150 W 五个激光功率梯度样品之一。论文首次将 SLM 用于 Fe–Mn–Al–C 系低密度钢，核心问题是阐明激光功率如何通过孔隙率与晶粒尺寸的竞争影响组织与力学性能；P-90 在其中代表\"中等偏低能量密度\"条件，组织为全奥氏体基体加少量纳米 κ 碳化物，抗拉强度 1067.8 MPa、延伸率 39.68%、硬度 289/285 HV，综合性能仅次于最优的 P-110。",
  "composition": "名义成分为 Fe–30Mn–9Al–C–3Ni（低密度 Fe–Mn–Al–C 系钢），以 Fe 为基体，合金化为 Mn（约 30 wt%）、Al（约 9 wt%）、C 和 Ni（约 3 wt%）。SLM 成形所用粉末的实测化学成分（ICP-OES，wt%）为：Mn 29.95、Al 8.63、C 1.20、Ni 3.45、O 0.01、Fe 余量；实测 Mn、Al、C、Ni 均略低于名义牌号，氧含量极低（0.01 wt%）。Al 与 C 的加入用于降低钢的密度并形成 κ 碳化物强化相，Ni 的加入用于抑制电化学活性、改善耐蚀性。粉末由 PREP 制备，形貌高度球形、无卫星球或异形颗粒，粒径主要分布在 15–53 μm，中位粒径 D50 = 35.69 μm，霍尔流动性 14 s/50 g，颗粒内部致密无空心，适合 SLM 打印。作为对比，所制样品的最低密度为 6.78 g/cm³，明显低于 304 不锈钢的 7.93 g/cm³。",
  "processing": null,
  "microstructure": null,
  "properties": null,
  "mechanisms": [],
  "conclusions": null,
  "unmapped": []
}
