Repository: RiverYanggg/SteelDig_datasbase

# SteelDig 企业级材料知识库

以 68 篇 Fe–Mn–Al–C 系低密度钢文献为语料，按《数据库建立》的总体架构落地：
**资产湖（不可变）→ PostgreSQL 事实层 → 检索层 → 消费层 API**。

当前状态：**已建成并完成全量入库**，68 篇 / 638 样品 / 1,508 条性能量 / 68,944 条溯源记录，
95 项测试（完整性 + API + 界面 + 校订 + 成分检索）全部通过，`error` 级质量问题为 0。

```
database/
├── 01_raw/mineru_source/     # 资产 A：MinerU 解析，68 篇（PDF + 图 + content_list）
├── 02_extraction/            # 资产 B：LLM 提取，68 篇（preprocess/output/timing）
├── 03_manifests/             # 资产清单、论文主索引、run 归属映射
├── 04_reports/               # 质检与覆盖率报告（自动生成）
├── 05_lake/                  # ★ 资产湖：内容寻址、不可变（sha256 命名）
├── 06_db/                    # ★ 数据库工程：迁移 / ETL / API / 测试 / 编排
├── 07_docs/                  # ★ 架构、数据字典、ER、运维、查询手册
└── scripts/                  # 早期整理脚本
```

---

## 增删改查（CRUD）

**查**通过 SQL、REST、界面三种方式提供；**改 / 增 / 删**通过 `curate.change` 校订层完成。
不直接写 `core.*`，因为事实层可被重跑重建（实测直接 `UPDATE` 会在下次 `ingest` 时被覆盖）。

| 能力 | 方式 | 持久 | 审计 |
|---|---|---|---|
| 查 | SQL / `/api/*` / 界面 | — | — |
| 改 | `POST /api/curate/changes` op=update | ✅ 入库后自动重放 | ✅ 前后值 |
| 增 | 新论文走 ETL；新样品走 op=create | ✅ | ✅ |
| 删 | op=delete（物理删，重跑后再删） | ✅ | ✅ 可撤销 |
| 撤销 | `POST /api/curate/changes/{id}/revert` | — | ✅ |

界面在样品页底部有「人工校订」卡片；命令行 `python -m steeldig_db curate list | apply | revert`。
细节与边界见 [`07_docs/07_CRUD.md`](07_docs/07_CRUD.md)。

---

## 浏览界面（仿 Materials Project）

服务端渲染，无构建步骤、无外部 CDN 依赖（ECharts 已 vendor 到本地），离线可用。
启动同一个服务即可访问：

```
http://127.0.0.1:8011/         总览：KPI + 强度-塑性散点 + 合金族构成 + 强塑积排行
http://127.0.0.1:8011/browse   样品库：合金族/元素/强度/延伸率/年份 多维筛选
http://127.0.0.1:8011/composition 成分检索：元素周期表选元素 + 区间，精确优先、无匹配则给最接近
http://127.0.0.1:8011/papers   文献列表 → 文献详情（图表缩略图直接取自资产湖）
http://127.0.0.1:8011/search   检索：全文 + 模糊 + 语义三路召回
http://127.0.0.1:8011/analytics 趋势分析：成分-性能关系、年份分布、属性覆盖率
http://127.0.0.1:8011/quality   数据质量：门禁状态、block_id 对齐、运行版本
http://127.0.0.1:8011/docs     REST API（统一挂在 /api 前缀下）
```

| 总览 | 样品详情 |
|---|---|
| ![总览](07_docs/screenshots/01-home.jpg) | ![样品详情](07_docs/screenshots/03-sample.jpg) |

| 样品库 | 文献详情 |
|---|---|
| ![样品库](07_docs/screenshots/02-browse.jpg) | ![文献详情](07_docs/screenshots/04-paper.jpg) |

| 成分检索（精确） | 成分检索（无匹配 → 模糊） |
|---|---|
| ![成分检索](07_docs/screenshots/09-composition-exact.jpg) | ![模糊匹配](07_docs/screenshots/10-composition-fuzzy.jpg) |

| 检索 | 趋势分析 |
|---|---|
| ![检索](07_docs/screenshots/05-search.jpg) | ![趋势分析](07_docs/screenshots/06-analytics.jpg) |

---

## 快速开始

```bash
cd 06_db
cp .env.example .env
docker compose up -d db                 # PostgreSQL 16 + pgvector，端口 5435
python3 -m venv .venv && .venv/bin/pip install -e etl -e api
.venv/bin/python -m steeldig_db migrate # 建 schema（14 个迁移）
.venv/bin/python -m steeldig_db ingest --all   # 全量入库，约 30 秒
.venv/bin/python -m steeldig_db qa      # 质量门禁
.venv/bin/python -m steeldig_db report  # 覆盖率报告
.venv/bin/uvicorn steeldig_api.main:app --port 8011   # 浏览界面 + API
```

打开 <http://127.0.0.1:8011/> 即是浏览界面，`/docs` 是 API 文档。

也可以先看演示视频：[`07_docs/video/v2/SteelDig_演示预览_v2.mp4`](07_docs/video/v2/SteelDig_演示预览_v2.mp4)
（2 分 32 秒，含中文旁白与字幕；成分筛选 → 性能查看 → 原文溯源 → 最近候选 → 检索 → 校订与质量状态）。
或 `make bootstrap` 一把梭。详细步骤见 [`07_docs/03_RUNBOOK.md`](07_docs/03_RUNBOOK.md)。

---

## 文档导航

| 文档 | 内容 |
|---|---|
| [`SteelDig_演示视频_分镜脚本.docx`](SteelDig_演示视频_分镜脚本.docx) | **演示视频脚本与分镜**（9 页，横向）：逐镜脚本、配音稿、录屏命令、验收标准 |
| [`07_docs/video/v2/SteelDig_演示预览_v2.mp4`](07_docs/video/v2/SteelDig_演示预览_v2.mp4) | **演示视频 v2（2分32秒）**：真实浏览器操作，含中文旁白与字幕；[审看入口](07_docs/video/v2/index.html) |
| [`SteelDig_SFT与数据库_优化版_1025.pptx`](SteelDig_SFT与数据库_优化版_1025.pptx) | **最终优化版（41 页）**：SFT 与数据库汇报，可编辑 PPT |
| [`SteelDig_SFT与数据库_优化版_1025.pdf`](SteelDig_SFT与数据库_优化版_1025.pdf) | 最终优化版 PDF |
| [`SteelDig_SFT与数据库_独立讲稿_1025.docx`](SteelDig_SFT与数据库_独立讲稿_1025.docx) | **配套独立讲稿**：[PDF](SteelDig_SFT与数据库_独立讲稿_1025.pdf) / [Markdown](SteelDig_SFT与数据库_独立讲稿_1025.md) |
| [`07_docs/00_ARCHITECTURE.md`](07_docs/00_ARCHITECTURE.md) | **总体架构**：四层逐层对照、五个问题与五组设施、四条设计原则的落地、ADR 决策记录、成本估算 |
| [`07_docs/00_ARCHITECTURE_PLAIN.md`](07_docs/00_ARCHITECTURE_PLAIN.md) | **架构说明书（白话版）**：零基础可读——五个问题、五组设施、列与 JSONB、代价与边界、名词小词典 |
| [`07_docs/01_SCHEMA.md`](07_docs/01_SCHEMA.md) | ER 图（由系统目录自动生成） |
| [`07_docs/02_DATA_DICTIONARY.md`](07_docs/02_DATA_DICTIONARY.md) | 全部 48 个表/视图的字段字典（自动生成） |
| [`07_docs/03_RUNBOOK.md`](07_docs/03_RUNBOOK.md) | 搭建、日常操作、故障排查、备份恢复、权限 |
| [`07_docs/04_QUERY_COOKBOOK.md`](07_docs/04_QUERY_COOKBOOK.md) | 30+ 条实战查询（数值筛选、成分分面、溯源联查、检索、导出） |
| [`07_docs/05_MATERIALS_PROJECT.md`](07_docs/05_MATERIALS_PROJECT.md) | 与 Materials Project 的逐项对照与取舍 |
| [`07_docs/06_QUALITY.md`](07_docs/06_QUALITY.md) | 三级质量模型、当前问题、已知缺陷 |
| [`07_docs/08_TESTDRIVE.md`](07_docs/08_TESTDRIVE.md) | **本地试用指南**：从确认服务到跑通读/写/撤销的完整命令清单 |
| [`07_docs/07_CRUD.md`](07_docs/07_CRUD.md) | **增删改查**：三层写入模型、白名单、API/UI/CLI 用法、边界 |
| [`04_reports/qa_report.md`](04_reports/qa_report.md) | 最新一次的自动质检报告 |

---

## 数据规模

| 指标 | 数值 |
|---|---|
| 论文 | 68 |
| 合金 / 样品 | 250 / 638 |
| 属性量（其中可数值化） | 1,508（1,304，86%） |
| 相记录 / 工艺步骤 | 1,493 / 2,610 |
| 图·表 / 图观察项 | 1,041 / 12,405 |
| 公式 | 396 |
| 证据块 | 10,316 |
| 溯源记录 | 68,944 |

File: 02_extraction/10.1016_j.jmst.2025.09.036/output/sample/sample_fe-tib2__hot-rolled-ferritic.data.json
{
  "samples": [
    {
      "sample_id": "sample_fe-tib2__hot-rolled-ferritic",
      "paper_id": "10.1016_j.jmst.2025.09.036",
      "alloy_id": "alloy_fe-tib2",
      "process_id": "proc_hot-rolled-ferritic",
      "sample_label": "conventional Fe-TiB2 steel",
      "aliases": [
        "existing Fe-TiB2 steel",
        "conventional Fe-TiB steel",
        "hot-rolled monolithic ferritic steel with TiB2"
      ]
    }
  ],
  "processing_steps": [
    {
      "processing_step_id": "step_hot_rolling",
      "sequence": "1",
      "type": "mechanical processing",
      "method": "hot rolling",
      "temperature": null,
      "temperature_unit": null,
      "duration": null,
      "atmosphere": null,
      "cooling_medium": null,
      "heating_or_cooling_rate": null,
      "reduction_ratio": null,
      "processing_steps_notes": "The reference steel is described only as a 'hot-rolled monolithic ferritic steel with TiB2'; detailed thermomechanical processing parameters (temperature, passes, reduction) are not reported in the main text."
    }
  ],
  "structures": [
    {
      "structure_id": "struct_fe_tib2_reference_homogeneous",
      "overall_structure": "Homogeneous/monolithic single-phase α-ferrite matrix reinforced with micron-sized TiB2 particles (particulate metal-matrix composite); described as a 'hot-rolled monolithic ferritic steel with TiB2' with a single-phase matrix, in stark contrast to the banded dual-phase matrix of the present steel.",
      "number_of_phases": "2",
      "microstructure_counts": null,
      "microstructure_list": [
        {
          "microstructure_id": "micro_reference_alpha_ferrite_matrix",
          "region": "matrix (whole material)",
          "related_sequence": "1",
          "phases_present": [
            {
              "phase_name": "α-ferrite",
              "crystal_structure": "BCC",
              "volume_fraction": null,
              "morphology": "homogeneous single-phase matrix (monolithic ferritic)",
              "grain_size": null,
              "texture": null
            },
            {
              "phase_name": "TiB2",
              "crystal_structure": "hexagonal",
              "volume_fraction": "~12.5 vol.% (described as a similar volume fraction of ceramic reinforcement to the present steel)",
              "morphology": "micron-sized particles resembling those in the present steel (large primary + smaller eutectic TiB2)",
              "grain_size": null,
              "texture": null
            }
          ],
          "defects": [],
          "grain_structure": {
            "average_grain_size": null,
            "grain_size_distribution": null,
            "texture": null
          },
          "precipitates": []
        }
      ],
      "structure_notes": "The reference steel's micrograph is shown only in Supplementary Fig. S1 (not reproduced in the main text); the main text does not report its measured grain size, texture, or defect statistics."
    }
  ],
  "interfaces": [
    {
      "interface_set_id": "iface_reference_alpha_ferrite_tib2",
      "phase_interfaces": [
        {
          "interface_id": "iface_af_tib2",
          "microstructure_id": "micro_reference_alpha_ferrite_matrix",
          "phase_1_name": "α-ferrite",
          "phase_2_name": "TiB2",
          "coherence": null
        }
      ],
      "defect_interactions": [
        {
          "interaction_id": "di_shear_bands_reference",
          "microstructure_id": "micro_reference_alpha_ferrite_matrix",
          "interaction_type": "shear-band-mediated plastic flow and particle stress shielding",
          "qualitative_or_quantitative_description": "In the FE simulation of the conventional Fe-TiB2 steel (homogeneous α-ferrite matrix), dislocation-mediated plasticity occurs predominantly through narrow shear bands oriented at ~45° to the loading axis; these patterns persist with increasing strain, leaving isolated nearly-undeformed zones (highlighted by red circles at ε = 11.0 %) caused by significant stress shielding from surrounding rigid particles, which compromises strength and ductility."
        }
      ],
      "slip_behavior": "Dislocation slip localises into narrow shear bands at ~45° to the loading axis within the homogeneous α-ferrite matrix (FE simulation, Fig. 12(a)); isolated stress-shielded zones remain nearly undeformed.",
      "phase_evolution": null,
      "interface_notes": "TiB2 particles in the reference steel are located at grain/phase boundaries and are micron-sized; the α-ferrite/TiB2 interfaces were represented in the FE model by zero-thickness COH3D8 cohesive elements with a bilinear traction-separation law (interface stiffness K = 10^6 MPa mm^-1; interface strength Tc = 700 MPa)."
    }
  ],
  "properties": [
    {
      "property_set_id": "prop_mechanical_reference",
      "measurement_conditions": {
        "temperature": null,
        "temperature_unit": null,
        "environment": null,
        "strain_rate": null,
        "specimen_geometry": null,
        "test_standard": null,
        "other_conditions": "Room-temperature engineering stress-strain behaviour shown as the orange 'Fe-TiB2 steel' curve in Fig. 3(a) for comparison with the present low-density steel; detailed test conditions for the reference steel are not reported in the main text."
      },
      "mechanical": {
        "tensile_properties": {
          "yield_strength": [
            {
              "direction": null,
              "value": "257 MPa",
              "unit": "MPa",
              "uncertainty": null
            },
            {
              "direction": null,
              "value": "389 MPa",
              "unit": "MPa",
              "uncertainty": null
            }
          ],
          "ultimate_tensile_strength": [
            {
              "direction": null,
              "value": "549 MPa",
              "unit": "MPa",
              "uncertainty": null
            }
          ],
          "elongation": [
            {
              "direction": null,
              "value": "20 %",
              "unit": "%",
              "uncertainty": null
            },
            {
              "direction": null,
              "value": "11 %",
              "unit": "%",
              "uncertainty": null
            }
          ],
          "youngs_modulus": {
            "value": "only stated as slightly higher than the present steel's 225 GPa (exact value not reported)",
            "unit": "GPa"
          },
          "stress_strain_curves": null,
          "stress_strain_distribution": [],
          "strain_hardening_rate": []
        },
        "hardness": [],
        "fracture_toughness": {
          "value": null,
          "unit": null
        },
        "fatigue_properties": {
          "fatigue_limit": null,
          "cycles_to_failure": null
        },
        "creep_properties": {
          "steady_state_creep_rate": null,
          "rupture_life": null
        }
      },
      "physical": {
        "density": {
          "value": "higher than 6.88 g cm^-3 (stated qualitatively as 'much higher' than the present steel; exact value not reported)",
          "unit": "g cm^-3"
        },
        "thermal_properties": {},
        "electrical_properties": {},
        "magnetic_properties": {}
      },
      "chemical": {
        "corrosion_resistance": {},
        "oxidation_resistance": {}
      },
      "radiation_properties": {
        "void_swelling": null,
        "irradiation_hardening": null,
        "helium_embrittlement": null
      }
    }
  ],
  "performance": [
    {
      "performance_id": "perf_reference_benchmark_comparison",
      "service_conditions": {
        "operating_temperature": {
          "min": null,
          "max": null,
          "unit": null
        },
        "stress_state": null,
        "environment": null
      },
      "lifetime_prediction": {
        "model_used": null,
        "predicted_lifetime": null,
        "confidence_interval": null
      },
      "comparative_performance": {
        "benchmark_alloy_id": "alloy_fe-tib2",
        "benchmark_process_id": "proc_hot-rolled-ferritic",
        "benchmark_sample_id": "sample_fe-tib2__hot-rolled-ferritic",
        "comparison_metric": "This conventional Fe-TiB2 steel is the benchmark against which the newly designed low-density steel is compared: the present steel's σy (503 MPa) and σu (672 MPa) are stated to be 22 % and 30 % higher than this steel's σy (389 MPa) and σu (549 MPa), and its uniform elongation (13 %) is higher than this steel's (11 %).",
        "improvement_percentage": "Present steel is 22 % (σy) and 30 % (σu) higher than this benchmark; this reference steel is correspondingly lower by the same margins. (Improvement stated on the present-steel side, as this sample is the benchmark.)"
      }
    }
  ],
  "characterization_methods": [
    {
      "characterization_id": "char_tensile_reference",
      "microstructure_id": null,
      "technique": "quasi-static uniaxial tensile testing (engineering stress-strain)",
      "instrument_or_setup": null,
      "measurement_conditions": "Room-temperature engineering stress-strain curve (orange 'Fe-TiB2 steel' curve) shown in Fig. 3(a) for comparison",
      "purpose": "To compare the tensile properties of the conventional Fe-TiB2 steel with the present low-density steel and interstitial-free steel",
      "key_findings": "σy = 389 MPa and σu = 549 MPa with uniform elongation of 11 %; strength increase from ceramic addition alone causes a drastic loss in ductility relative to interstitial-free steel."
    },
    {
      "characterization_id": "char_microstructure_reference",
      "microstructure_id": "micro_reference_alpha_ferrite_matrix",
      "technique": "microstructural observation (technique not specified in the main text)",
      "instrument_or_setup": null,
      "measurement_conditions": null,
      "purpose": "Reference microstructure of the conventional Fe-TiB2 steel, presented in Supplementary Fig. S1",
      "key_findings": "The microstructure of the reference Fe-TiB2 steel is given in Fig. S1 (Supplementary materials); it is a hot-rolled monolithic ferritic steel with TiB2."
    }
  ],
  "computational_details": [
    {
      "computation_id": "comp_fe_tib2_reference_rve",
      "simulation_method": "Finite element method (FEM) using a 2D plane-strain representative volume element (RVE) constructed from an EBSD phase map (mapping algorithm for automatic meshing and phase assignment); element/mesh type CPE4 with a mesh size of 0.4 μm (500×500 elements). A second RVE with identical TiB2 distributions and boundary conditions but a single-phase α-ferrite matrix is used to simulate the conventional Fe-TiB steel.",
      "software_used": null,
      "potential_model_or_database": null,
      "boundary_and_initial_conditions": "Periodic boundary conditions applied to the RVE edge node sets (edges a, b, c, d) per Eq. (1); reference point RP-2 fixed and RP-1 uniformly stretched along the x-axis direction (Fig. 2).",
      "validation_against_experiment": "The predicted tensile response for the conventional Fe-TiB2 steel (orange curve in Fig. 11(a)) is consistent with experimental results, demonstrating the reliability of the modelling approach.",
      "analytical_models": [
        {
          "model_name": "Phase constitutive parameters (base)",
          "equation_role": "Elastic and base plastic parameters for the α-ferrite matrix of the reference steel",
          "parameters": [
            {
              "name": "E (α-Fe)",
              "value": "210",
              "unit": "GPa"
            },
            {
              "name": "v (α-Fe)",
              "value": "0.3",
              "unit": null
            },
            {
              "name": "σ0 (lattice friction stress, α-Fe)",
              "value": "150",
              "unit": "MPa"
            }
          ],
          "model_note": "Values taken from the α-Fe column of Table 1; E (210 GPa) and v (0.3) carry literature reference [73]."
        },
        {
          "model_name": "Hall-Petch relation",
          "equation_role": "Grain-boundary strengthening: σgb = kHP / √d",
          "parameters": [
            {
              "name": "kHP (α-Fe)",
              "value": "130",
              "unit": "MPa μm^-1/2"
            },
            {
              "name": "d (α-Fe)",
              "value": "8",
              "unit": "μm"
            }
          ],
          "model_note": "kHP from literature [77]; d = 8 μm for α-ferrite."
        },
        {
          "model_name": "Taylor equation",
          "equation_role": "Dislocation strengthening: σdis = α M μ b √ρ",
          "parameters": [
            {
              "name": "α (α-Fe)",
              "value": "0.2",
              "unit": null
            },
            {
              "name": "M (Taylor factor, α-Fe)",
              "value": "3.16",
              "unit": null
            },
            {
              "name": "μ (shear modulus, α-Fe)",
              "value": "80.7",
              "unit": "GPa"
            },
            {
              "name": "b (Burgers vector, α-Fe)",
              "value": "0.248",
              "unit": "nm"
            }
          ],
          "model_note": "α from [76]; b from [75]."
        },
        {
          "model_name": "Kocks-Mecking model",
          "equation_role": "Dislocation density evolution: dρ/dε = M(k1√ρ − k2ρ)",
          "parameters": [
            {
              "name": "k1 (athermal storage factor, α-Fe)",
              "value": "180,000",
              "unit": null
            },
            {
              "name": "k2 (dynamic recovery factor, α-Fe)",
              "value": "6.",
              "unit": null
            },
            {
              "name": "ρ0 (initial dislocation density, α-Fe)",
              "value": "7 x 10^13",
              "unit": "m^-2"
            }
          ],
          "model_note": "The lower k1 (180,000 vs 230,000 for δ-Fe) reflects the reduced athermal storage and inferior dislocation accumulation of the homogeneous α-ferrite matrix."
        },
        {
          "model_name": "Weibull-type particle damage criterion",
          "equation_role": "Current volume fraction of damaged TiB2 particles fd* (Eq. 8)",
          "parameters": [
            {
              "name": "f0 (total proportion of potentially damageable particles)",
              "value": "0.1480",
              "unit": null
            },
            {
              "name": "fd0 (proportion of initially damaged particles)",
              "value": "0.1245",
              "unit": null
            },
            {
              "name": "σc (particle critical fracture stress)",
              "value": "320",
              "unit": "MPa"
            },
            {
              "name": "n (particle shape factor)",
              "value": "1.5",
              "unit": null
            },
            {
              "name": "k (particle damage scale parameter)",
              "value": "0.09",
              "unit": null
            }
          ],
          "model_note": "TiB2 damage parameters (shared with the present steel model); interface strength Tc = 700 MPa and interface stiffness K = 10^6 MPa mm^-1 for the α-ferrite/TiB2 interface."
        }
      ]
    }
  ],
  "unmapped_findings": [
    "The conventional Fe-TiB2 (reference) steel's chemical composition is not given in the main text; it is provided only in Supplementary Table S1 (as is that of the interstitial-free steel).",
    "The specific modulus of the conventional Fe-TiB2 steel is shown in the property map (Fig. 3(c)) at approximately ~35 GPa g^-1 cm^3 (furthest right of the plotted steels), i.e. higher than the present steel's 32.7 GPa g^-1 cm^3.",
    "The Young's modulus of the conventional Fe-TiB2 steel is stated to be slightly higher than the present steel's 225 GPa, but no numeric value is reported for the reference steel.",
    "The conventional Fe-TiB2 steel has a higher density than the present steel's 6.88 g cm^-3 (stated only qualitatively as 'much higher'), with no numeric value reported.",
    "In the paper's data comparison, the reference steel is labelled 'Fe-TiB2 steel' (orange) and its microstructure is shown in Supplementary Fig. S1, which is not reproduced in the main text.",
    "The reference steel's TiB2 particles closely resemble those of the present steel, and the alloy design of the present steel does not significantly affect the solidification kinetics of TiB2."
  ]
}

File: 02_extraction/10.1016_j.jmst.2025.09.036/output/sample/sample_fe-tib2__hot-rolled-ferritic.json
{
  "samples": [
    {
      "sample_id": "sample_fe-tib2__hot-rolled-ferritic",
      "paper_id": "10.1016_j.jmst.2025.09.036",
      "alloy_id": "alloy_fe-tib2",
      "process_id": "proc_hot-rolled-ferritic",
      "sample_label": "conventional Fe-TiB2 steel",
      "aliases": [
        "existing Fe-TiB2 steel",
        "conventional Fe-TiB steel",
        "hot-rolled monolithic ferritic steel with TiB2"
      ]
    }
  ],
  "processing_steps": [
    {
      "source": {
        "reason": "The paper defines the reference Fe-TiB2 steel as a 'hot-rolled monolithic ferritic steel with TiB2', identifying hot rolling as its terminal process step; no further processing detail is given in the main text.",
        "block_id": [
          "b0018"
        ]
      },
      "processing_step_id": "step_hot_rolling",
      "sequence": {
        "value": "1"
      },
      "type": {
        "value": "mechanical processing"
      },
      "method": {
        "value": "hot rolling"
      },
      "temperature": null,
      "temperature_unit": null,
      "duration": null,
      "atmosphere": null,
      "cooling_medium": null,
      "heating_or_cooling_rate": null,
      "reduction_ratio": null,
      "processing_steps_notes": {
        "value": "The reference steel is described only as a 'hot-rolled monolithic ferritic steel with TiB2'; detailed thermomechanical processing parameters (temperature, passes, reduction) are not reported in the main text."
      }
    }
  ],
  "structures": [
    {
      "structure_id": "struct_fe_tib2_reference_homogeneous",
      "overall_structure": {
        "value": "Homogeneous/monolithic single-phase α-ferrite matrix reinforced with micron-sized TiB2 particles (particulate metal-matrix composite); described as a 'hot-rolled monolithic ferritic steel with TiB2' with a single-phase matrix, in stark contrast to the banded dual-phase matrix of the present steel."
      },
      "number_of_phases": {
        "value": "2",
        "source": {
          "reason": "The reference steel comprises a single-phase α-ferrite matrix plus TiB2 particles.",
          "block_id": [
            "b0018",
            "b0106"
          ]
        }
      },
      "microstructure_counts": null,
      "microstructure_list": [
        {
          "source": {
            "reason": "The reference conventional Fe-TiB2 steel is described as a hot-rolled monolithic (single-phase α-ferrite) matrix with TiB2 particles; its actual matrix grain size is not reported in the main text (the 8 μm α-Fe value in Table 1 is a model input).",
            "block_id": [
              "b0018",
              "b0093",
              "b0106",
              "figure_012"
            ]
          },
          "microstructure_id": "micro_reference_alpha_ferrite_matrix",
          "region": {
            "value": "matrix (whole material)"
          },
          "related_sequence": {
            "value": "1"
          },
          "phases_present": [
            {
              "source": {
                "reason": "The reference steel's matrix is single-phase α-ferrite (as modelled and described in the text).",
                "block_id": [
                  "b0018",
                  "b0093",
                  "b0106"
                ]
              },
              "phase_name": {
                "value": "α-ferrite"
              },
              "crystal_structure": {
                "value": "BCC"
              },
              "volume_fraction": null,
              "morphology": {
                "value": "homogeneous single-phase matrix (monolithic ferritic)",
                "source": {
                  "reason": "The conventional Fe-TiB2 steel is repeatedly described as having a homogeneous single-phase α-ferrite matrix.",
                  "block_id": [
                    "b0093",
                    "b0106"
                  ]
                }
              },
              "grain_size": null,
              "texture": null
            },
            {
              "source": {
                "reason": "TiB2 is the ceramic reinforcement phase in the reference steel.",
                "block_id": [
                  "b0018",
                  "b0105"
                ]
              },
              "phase_name": {
                "value": "TiB2"
              },
              "crystal_structure": {
                "value": "hexagonal"
              },
              "volume_fraction": {
                "value": "~12.5 vol.% (described as a similar volume fraction of ceramic reinforcement to the present steel)",
                "source": {
                  "reason": "The paper states that both TiB2-reinforcement steels have a similar volume fraction of ceramic reinforcement; the present steel's value is 12.5 vol.%.",
                  "block_id": [
                    "b0037",
                    "b0048"
                  ]
                }
              },
              "morphology": {
                "value": "micron-sized particles resembling those in the present steel (large primary + smaller eutectic TiB2)",
                "source": {
                  "reason": "The paper states the TiB2 particles closely resemble those found in the conventional Fe-TiB2 steel and are micron-scale.",
                  "block_id": [
                    "b0105",
                    "b0110"
                  ]
                }
              },
              "grain_size": null,
              "texture": null
            }
          ],
          "defects": [],
          "grain_structure": {
            "average_grain_size": null,
            "grain_size_distribution": null,
            "texture": null
          },
          "precipitates": []
        }
      ],
      "structure_notes": {
        "value": "The reference steel's micrograph is shown only in Supplementary Fig. S1 (not reproduced in the main text); the main text does not report its measured grain size, texture, or defect statistics."
      }
    }
  ],
  "interfaces": [
    {
      "source": {
        "reason": "The interface behaviour of the conventional Fe-TiB steel derives from the FE model description (cohesive elements) and the shear-band simulation results.",
        "block_id": [
          "b0089",
          "b0099",
          "b0115",
          "figure_012"
        ]
      },
      "interface_set_id": "iface_reference_alpha_ferrite_tib2",
      "phase_interfaces": [
        {
          "source": {
            "reason": "In the FE model of the conventional Fe-TiB steel the α-ferrite/TiB2 interface is explicitly modelled with cohesive elements; the interface strength is given as Tc = 700 MPa.",
            "block_id": [
              "b0089",
              "b0098",
              "b0099"
            ]
          },
          "interface_id": "iface_af_tib2",
          "microstructure_id": "micro_reference_alpha_ferrite_matrix",
          "phase_1_name": {
            "value": "α-ferrite"
          },
          "phase_2_name": {
            "value": "TiB2"
          },
          "coherence": null
        }
      ],
      "defect_interactions": [
        {
          "source": {
            "reason": "Fig. 12(a) and its discussion describe shear-band plasticity and stress-shielded undeformed zones in the homogeneous α-ferrite matrix of the conventional Fe-TiB2 steel.",
            "block_id": [
              "b0115",
              "figure_012"
            ]
          },
          "interaction_id": "di_shear_bands_reference",
          "microstructure_id": "micro_reference_alpha_ferrite_matrix",
          "interaction_type": {
            "value": "shear-band-mediated plastic flow and particle stress shielding"
          },
          "qualitative_or_quantitative_description": {
            "value": "In the FE simulation of the conventional Fe-TiB2 steel (homogeneous α-ferrite matrix), dislocation-mediated plasticity occurs predominantly through narrow shear bands oriented at ~45° to the loading axis; these patterns persist with increasing strain, leaving isolated nearly-undeformed zones (highlighted by red circles at ε = 11.0 %) caused by significant stress shielding from surrounding rigid particles, which compromises strength and ductility."
          }
        }
      ],
      "slip_behavior": {
        "value": "Dislocation slip localises into narrow shear bands at ~45° to the loading axis within the homogeneous α-ferrite matrix (FE simulation, Fig. 12(a)); isolated stress-shielded zones remain nearly undeformed."
      },
      "phase_evolution": null,
      "interface_notes": {
        "value": "TiB2 particles in the reference steel are located at grain/phase boundaries and are micron-sized; the α-ferrite/TiB2 interfaces were represented in the FE model by zero-thickness COH3D8 cohesive elements with a bilinear traction-separation law (interface stiffness K = 10^6 MPa mm^-1; interface strength Tc = 700 MPa)."
      }
    }
  ],
  "properties": [
    {
      "source": {
        "reason": "Mechanical (tensile) and physical comparison data for the conventional Fe-TiB2 reference steel.",
        "block_id": [
          "b0018",
          "b0037",
          "b0040",
          "figure_003"
        ]
      },
      "property_set_id": "prop_mechanical_reference",
      "measurement_conditions": {
        "source": {
          "reason": "The reference steel's tensile response is presented in the comparison plot of Fig. 3(a); conditions are not explicitly stated for the reference steel.",
          "block_id": [
            "b0037",
            "figure_003"
          ]
        },
        "temperature": null,
        "temperature_unit": null,
        "environment": null,
        "strain_rate": null,
        "specimen_geometry": null,
        "test_standard": null,
        "other_conditions": {
          "value": "Room-temperature engineering stress-strain behaviour shown as the orange 'Fe-TiB2 steel' curve in Fig. 3(a) for comparison with the present low-density steel; detailed test conditions for the reference steel are not reported in the main text."
        }
      },
      "mechanical": {
        "tensile_properties": {
          "yield_strength": [
            {
              "source": {
                "reason": "The text states that a hot-rolled monolithic ferritic steel with TiB2 shows a low yield strength (σy) of 257 MPa.",
                "block_id": [
                  "b0018"
                ]
              },
              "direction": null,
              "value": {
                "value": "257 MPa"
              },
              "unit": {
                "value": "MPa"
              },
              "uncertainty": null
            },
            {
              "source": {
                "reason": "The existing Fe-TiB2 steel is reported to have σy of 389 MPa.",
                "block_id": [
                  "b0037"
                ]
              },
              "direction": null,
              "value": {
                "value": "389 MPa"
              },
              "unit": {
                "value": "MPa"
              },
              "uncertainty": null
            }
          ],
          "ultimate_tensile_strength": [
            {
              "source": {
                "reason": "The existing Fe-TiB2 steel is reported to have σu of 549 MPa.",
                "block_id": [
                  "b0037"
                ]
              },
              "direction": null,
              "value": {
                "value": "549 MPa"
              },
              "unit": {
                "value": "MPa"
              },
              "uncertainty": null
            }
          ],
          "elongation": [
            {
              "source": {
                "reason": "The text states the hot-rolled monolithic ferritic steel with TiB2 has a uniform elongation (UE) of 20 %.",
                "block_id": [
                  "b0018"
                ]
              },
              "direction": null,
              "value": {
                "value": "20 %"
              },
              "unit": {
                "value": "%"
              },
              "uncertainty": null
            },
            {
              "source": {
                "reason": "The text states the existing Fe-TiB2 steel has a uniform elongation of 11 %.",
                "block_id": [
                  "b0037"
                ]
              },
              "direction": null,
              "value": {
                "value": "11 %"
              },
              "unit": {
                "value": "%"
              },
              "uncertainty": null
            }
          ],
          "youngs_modulus": {
            "source": {
              "reason": "The text states the present steel's E of 225 GPa is slightly lower than that of the Fe-TiB2 steel.",
              "block_id": [
                "b0040"
              ]
            },
            "value": {
              "value": "only stated as slightly higher than the present steel's 225 GPa (exact value not reported)"
            },
            "unit": {
              "value": "GPa"
            }
          },
          "stress_strain_curves": null,
          "stress_strain_distribution": [],
          "strain_hardening_rate": []
        },
        "hardness": [],
        "fracture_toughness": {
          "value": null,
          "unit": null
        },
        "fatigue_properties": {
          "fatigue_limit": null,
          "cycles_to_failure": null
        },
        "creep_properties": {
          "steady_state_creep_rate": null,
          "rupture_life": null
        }
      },
      "physical": {
        "density": {
          "source": {
            "reason": "The text states the present steel's density of 6.88 g cm^-3 is much lower than that of Fe-TiB steel.",
            "block_id": [
              "b0040"
            ]
          },
          "value": {
            "value": "higher than 6.88 g cm^-3 (stated qualitatively as 'much higher' than the present steel; exact value not reported)"
          },
          "unit": {
            "value": "g cm^-3"
          }
        },
        "thermal_properties": {},
        "electrical_properties": {},
        "magnetic_properties": {}
      },
      "chemical": {
        "corrosion_resistance": {},
        "oxidation_resistance": {}
      },
      "radiation_properties": {
        "void_swelling": null,
        "irradiation_hardening": null,
        "helium_embrittlement": null
      }
    }
  ],
  "performance": [
    {
      "source": {
        "reason": "The conventional Fe-TiB2 steel serves as the benchmark reference in the strength-ductility comparison of the paper.",
        "block_id": [
          "b0011",
          "b0037"
        ]
      },
      "performance_id": "perf_reference_benchmark_comparison",
      "service_conditions": {
        "operating_temperature": {
          "min": null,
          "max": null,
          "unit": null
        },
        "stress_state": null,
        "environment": null
      },
      "lifetime_prediction": {
        "model_used": null,
        "predicted_lifetime": null,
        "confidence_interval": null
      },
      "comparative_performance": {
        "source": {
          "reason": "The paper compares the present low-density steel directly to the existing/conventional Fe-TiB2 steel, stating the percentage differences in σy and σu.",
          "block_id": [
            "b0037"
          ]
        },
        "benchmark_alloy_id": {
          "value": "alloy_fe-tib2"
        },
        "benchmark_process_id": {
          "value": "proc_hot-rolled-ferritic"
        },
        "benchmark_sample_id": {
          "value": "sample_fe-tib2__hot-rolled-ferritic"
        },
        "comparison_metric": {
          "value": "This conventional Fe-TiB2 steel is the benchmark against which the newly designed low-density steel is compared: the present steel's σy (503 MPa) and σu (672 MPa) are stated to be 22 % and 30 % higher than this steel's σy (389 MPa) and σu (549 MPa), and its uniform elongation (13 %) is higher than this steel's (11 %)."
        },
        "improvement_percentage": {
          "value": "Present steel is 22 % (σy) and 30 % (σu) higher than this benchmark; this reference steel is correspondingly lower by the same margins. (Improvement stated on the present-steel side, as this sample is the benchmark.)"
        }
      }
    }
  ],
  "characterization_methods": [
    {
      "source": {
        "reason": "The reference steel's engineering stress-strain curve is presented and discussed in Fig. 3(a).",
        "block_id": [
          "b0037",
          "figure_003"
        ]
      },
      "characterization_id": "char_tensile_reference",
      "microstructure_id": null,
      "technique": {
        "value": "quasi-static uniaxial tensile testing (engineering stress-strain)"
      },
      "instrument_or_setup": null,
      "measurement_conditions": {
        "value": "Room-temperature engineering stress-strain curve (orange 'Fe-TiB2 steel' curve) shown in Fig. 3(a) for comparison"
      },
      "purpose": {
        "value": "To compare the tensile properties of the conventional Fe-TiB2 steel with the present low-density steel and interstitial-free steel"
      },
      "key_findings": {
        "value": "σy = 389 MPa and σu = 549 MPa with uniform elongation of 11 %; strength increase from ceramic addition alone causes a drastic loss in ductility relative to interstitial-free steel."
      }
    },
    {
      "source": {
        "reason": "The paper states that the microstructures of the two reference steels are shown in Fig. S1.",
        "block_id": [
          "b0037",
          "b0018"
        ]
      },
      "characterization_id": "char_microstructure_reference",
      "microstructure_id": "micro_reference_alpha_ferrite_matrix",
      "technique": {
        "value": "microstructural observation (technique not specified in the main text)"
      },
      "instrument_or_setup": null,
      "measurement_conditions": null,
      "purpose": {
        "value": "Reference microstructure of the conventional Fe-TiB2 steel, presented in Supplementary Fig. S1"
      },
      "key_findings": {
        "value": "The microstructure of the reference Fe-TiB2 steel is given in Fig. S1 (Supplementary materials); it is a hot-rolled monolithic ferritic steel with TiB2."
      }
    }
  ],
  "computational_details": [
    {
      "source": {
        "reason": "The paper builds a second RVE with a single-phase α-ferrite matrix to simulate the conventional Fe-TiB steel, using the FEM setup (Fig. 2, periodic BCs) and the α-Fe parameters of Table 1.",
        "block_id": [
          "b0093",
          "b0098",
          "b0099",
          "figure_002"
        ]
      },
      "computation_id": "comp_fe_tib2_reference_rve",
      "simulation_method": {
        "value": "Finite element method (FEM) using a 2D plane-strain representative volume element (RVE) constructed from an EBSD phase map (mapping algorithm for automatic meshing and phase assignment); element/mesh type CPE4 with a mesh size of 0.4 μm (500×500 elements). A second RVE with identical TiB2 distributions and boundary conditions but a single-phase α-ferrite matrix is used to simulate the conventional Fe-TiB steel."
      },
      "software_used": null,
      "potential_model_or_database": null,
      "boundary_and_initial_conditions": {
        "value": "Periodic boundary conditions applied to the RVE edge node sets (edges a, b, c, d) per Eq. (1); reference point RP-2 fixed and RP-1 uniformly stretched along the x-axis direction (Fig. 2)."
      },
      "validation_against_experiment": {
        "value": "The predicted tensile response for the conventional Fe-TiB2 steel (orange curve in Fig. 11(a)) is consistent with experimental results, demonstrating the reliability of the modelling approach."
      },
      "analytical_models": [
        {
          "source": {
            "reason": "Table 1 lists the α-Fe material parameters used to model the conventional Fe-TiB steel.",
            "block_id": [
              "b0098",
              "b0099"
            ]
          },
          "model_name": {
            "value": "Phase constitutive parameters (base)"
          },
          "equation_role": {
            "value": "Elastic and base plastic parameters for the α-ferrite matrix of the reference steel"
          },
          "parameters": [
            {
              "name": {
                "value": "E (α-Fe)"
              },
              "value": {
                "value": "210"
              },
              "unit": {
                "value": "GPa"
              }
            },
            {
              "name": {
                "value": "v (α-Fe)"
              },
              "value": {
                "value": "0.3"
              },
              "unit": null
            },
            {
              "name": {
                "value": "σ0 (lattice friction stress, α-Fe)"
              },
              "value": {
                "value": "150"
              },
              "unit": {
                "value": "MPa"
              }
            }
          ],
          "model_note": {
            "value": "Values taken from the α-Fe column of Table 1; E (210 GPa) and v (0.3) carry literature reference [73]."
          }
        },
        {
          "source": {
            "reason": "Hall-Petch parameters for α-Fe are listed in Table 1 and Eq. (5).",
            "block_id": [
              "b0082",
              "b0098",
              "b0099"
            ]
          },
          "model_name": {
            "value": "Hall-Petch relation"
          },
          "equation_role": {
            "value": "Grain-boundary strengthening: σgb = kHP / √d"
          },
          "parameters": [
            {
              "name": {
                "value": "kHP (α-Fe)"
              },
              "value": {
                "value": "130"
              },
              "unit": {
                "value": "MPa μm^-1/2"
              }
            },
            {
              "name": {
                "value": "d (α-Fe)"
              },
              "value": {
                "value": "8"
              },
              "unit": {
                "value": "μm"
              }
            }
          ],
          "model_note": {
            "value": "kHP from literature [77]; d = 8 μm for α-ferrite."
          }
        },
        {
          "source": {
            "reason": "Taylor equation parameters for α-Fe are listed in Table 1 and Eq. (6).",
            "block_id": [
              "b0084",
              "b0098",
              "b0099"
            ]
          },
          "model_name": {
            "value": "Taylor equation"
          },
          "equation_role": {
            "value": "Dislocation strengthening: σdis = α M μ b √ρ"
          },
          "parameters": [
            {
              "name": {
                "value": "α (α-Fe)"
              },
              "value": {
                "value": "0.2"
              },
              "unit": null
            },
            {
              "name": {
                "value": "M (Taylor factor, α-Fe)"
              },
              "value": {
                "value": "3.16"
              },
              "unit": null
            },
            {
              "name": {
                "value": "μ (shear modulus, α-Fe)"
              },
              "value": {
                "value": "80.7"
              },
              "unit": {
                "value": "GPa"
              }
            },
            {
              "name": {
                "value": "b (Burgers vector, α-Fe)"
              },
              "value": {
                "value": "0.248"
              },
              "unit": {
                "value": "nm"
              }
            }
          ],
          "model_note": {
            "value": "α from [76]; b from [75]."
          }
        },
        {
          "source": {
            "reason": "Kocks-Mecking parameters for α-Fe are given in Table 1 and Eqs. (7); the text notes the reduced athermal storage factor for the conventional steel.",
            "block_id": [
              "b0087",
              "b0093",
              "b0098",
              "b0099"
            ]
          },
          "model_name": {
            "value": "Kocks-Mecking model"
          },
          "equation_role": {
            "value": "Dislocation density evolution: dρ/dε = M(k1√ρ − k2ρ)"
          },
          "parameters": [
            {
              "name": {
                "value": "k1 (athermal storage factor, α-Fe)"
              },
              "value": {
                "value": "180,000"
              },
              "unit": null
            },
            {
              "name": {
                "value": "k2 (dynamic recovery factor, α-Fe)"
              },
              "value": {
                "value": "6."
              },
              "unit": null
            },
            {
              "name": {
                "value": "ρ0 (initial dislocation density, α-Fe)"
              },
              "value": {
                "value": "7 x 10^13"
              },
              "unit": {
                "value": "m^-2"
              }
            }
          ],
          "model_note": {
            "value": "The lower k1 (180,000 vs 230,000 for δ-Fe) reflects the reduced athermal storage and inferior dislocation accumulation of the homogeneous α-ferrite matrix."
          }
        },
        {
          "source": {
            "reason": "Table 1 gives the TiB2 Weibull damage parameters and the α-Fe/TiB2 interface cohesive parameters used in the model.",
            "block_id": [
              "b0090",
              "b0091",
              "b0098",
              "b0099"
            ]
          },
          "model_name": {
            "value": "Weibull-type particle damage criterion"
          },
          "equation_role": {
            "value": "Current volume fraction of damaged TiB2 particles fd* (Eq. 8)"
          },
          "parameters": [
            {
              "name": {
                "value": "f0 (total proportion of potentially damageable particles)"
              },
              "value": {
                "value": "0.1480"
              },
              "unit": null
            },
            {
              "name": {
                "value": "fd0 (proportion of initially damaged particles)"
              },
              "value": {
                "value": "0.1245"
              },
              "unit": null
            },
            {
              "name": {
                "value": "σc (particle critical fracture stress)"
              },
              "value": {
                "value": "320"
              },
              "unit": {
                "value": "MPa"
              }
            },
            {
              "name": {
                "value": "n (particle shape factor)"
              },
              "value": {
                "value": "1.5"
              },
              "unit": null
            },
            {
              "name": {
                "value": "k (particle damage scale parameter)"
              },
              "value": {
                "value": "0.09"
              },
              "unit": null
            }
          ],
          "model_note": {
            "value": "TiB2 damage parameters (shared with the present steel model); interface strength Tc = 700 MPa and interface stiffness K = 10^6 MPa mm^-1 for the α-ferrite/TiB2 interface."
          }
        }
      ]
    }
  ],
  "unmapped_findings": [
    "The conventional Fe-TiB2 (reference) steel's chemical composition is not given in the main text; it is provided only in Supplementary Table S1 (as is that of the interstitial-free steel).",
    "The specific modulus of the conventional Fe-TiB2 steel is shown in the property map (Fig. 3(c)) at approximately ~35 GPa g^-1 cm^3 (furthest right of the plotted steels), i.e. higher than the present steel's 32.7 GPa g^-1 cm^3.",
    "The Young's modulus of the conventional Fe-TiB2 steel is stated to be slightly higher than the present steel's 225 GPa, but no numeric value is reported for the reference steel.",
    "The conventional Fe-TiB2 steel has a higher density than the present steel's 6.88 g cm^-3 (stated only qualitatively as 'much higher'), with no numeric value reported.",
    "In the paper's data comparison, the reference steel is labelled 'Fe-TiB2 steel' (orange) and its microstructure is shown in Supplementary Fig. S1, which is not reproduced in the main text.",
    "The reference steel's TiB2 particles closely resemble those of the present steel, and the alloy design of the present steel does not significantly affect the solidification kinetics of TiB2."
  ]
}
