Repository: RiverYanggg/SteelDig_datasbase

# SteelDig 企业级材料知识库

以 68 篇 Fe–Mn–Al–C 系低密度钢文献为语料，按《数据库建立》的总体架构落地：
**资产湖（不可变）→ PostgreSQL 事实层 → 检索层 → 消费层 API**。

当前状态：**已建成并完成全量入库**，68 篇 / 638 样品 / 1,508 条性能量 / 68,944 条溯源记录，
95 项测试（完整性 + API + 界面 + 校订 + 成分检索）全部通过，`error` 级质量问题为 0。

```
database/
├── 01_raw/mineru_source/     # 资产 A：MinerU 解析，68 篇（PDF + 图 + content_list）
├── 02_extraction/            # 资产 B：LLM 提取，68 篇（preprocess/output/timing）
├── 03_manifests/             # 资产清单、论文主索引、run 归属映射
├── 04_reports/               # 质检与覆盖率报告（自动生成）
├── 05_lake/                  # ★ 资产湖：内容寻址、不可变（sha256 命名）
├── 06_db/                    # ★ 数据库工程：迁移 / ETL / API / 测试 / 编排
├── 07_docs/                  # ★ 架构、数据字典、ER、运维、查询手册
└── scripts/                  # 早期整理脚本
```

---

## 增删改查（CRUD）

**查**通过 SQL、REST、界面三种方式提供；**改 / 增 / 删**通过 `curate.change` 校订层完成。
不直接写 `core.*`，因为事实层可被重跑重建（实测直接 `UPDATE` 会在下次 `ingest` 时被覆盖）。

| 能力 | 方式 | 持久 | 审计 |
|---|---|---|---|
| 查 | SQL / `/api/*` / 界面 | — | — |
| 改 | `POST /api/curate/changes` op=update | ✅ 入库后自动重放 | ✅ 前后值 |
| 增 | 新论文走 ETL；新样品走 op=create | ✅ | ✅ |
| 删 | op=delete（物理删，重跑后再删） | ✅ | ✅ 可撤销 |
| 撤销 | `POST /api/curate/changes/{id}/revert` | — | ✅ |

界面在样品页底部有「人工校订」卡片；命令行 `python -m steeldig_db curate list | apply | revert`。
细节与边界见 [`07_docs/07_CRUD.md`](07_docs/07_CRUD.md)。

---

## 浏览界面（仿 Materials Project）

服务端渲染，无构建步骤、无外部 CDN 依赖（ECharts 已 vendor 到本地），离线可用。
启动同一个服务即可访问：

```
http://127.0.0.1:8011/         总览：KPI + 强度-塑性散点 + 合金族构成 + 强塑积排行
http://127.0.0.1:8011/browse   样品库：合金族/元素/强度/延伸率/年份 多维筛选
http://127.0.0.1:8011/composition 成分检索：元素周期表选元素 + 区间，精确优先、无匹配则给最接近
http://127.0.0.1:8011/papers   文献列表 → 文献详情（图表缩略图直接取自资产湖）
http://127.0.0.1:8011/search   检索：全文 + 模糊 + 语义三路召回
http://127.0.0.1:8011/analytics 趋势分析：成分-性能关系、年份分布、属性覆盖率
http://127.0.0.1:8011/quality   数据质量：门禁状态、block_id 对齐、运行版本
http://127.0.0.1:8011/docs     REST API（统一挂在 /api 前缀下）
```

| 总览 | 样品详情 |
|---|---|
| ![总览](07_docs/screenshots/01-home.jpg) | ![样品详情](07_docs/screenshots/03-sample.jpg) |

| 样品库 | 文献详情 |
|---|---|
| ![样品库](07_docs/screenshots/02-browse.jpg) | ![文献详情](07_docs/screenshots/04-paper.jpg) |

| 成分检索（精确） | 成分检索（无匹配 → 模糊） |
|---|---|
| ![成分检索](07_docs/screenshots/09-composition-exact.jpg) | ![模糊匹配](07_docs/screenshots/10-composition-fuzzy.jpg) |

| 检索 | 趋势分析 |
|---|---|
| ![检索](07_docs/screenshots/05-search.jpg) | ![趋势分析](07_docs/screenshots/06-analytics.jpg) |

---

## 快速开始

```bash
cd 06_db
cp .env.example .env
docker compose up -d db                 # PostgreSQL 16 + pgvector，端口 5435
python3 -m venv .venv && .venv/bin/pip install -e etl -e api
.venv/bin/python -m steeldig_db migrate # 建 schema（14 个迁移）
.venv/bin/python -m steeldig_db ingest --all   # 全量入库，约 30 秒
.venv/bin/python -m steeldig_db qa      # 质量门禁
.venv/bin/python -m steeldig_db report  # 覆盖率报告
.venv/bin/uvicorn steeldig_api.main:app --port 8011   # 浏览界面 + API
```

打开 <http://127.0.0.1:8011/> 即是浏览界面，`/docs` 是 API 文档。

也可以先看演示视频：[`07_docs/video/v2/SteelDig_演示预览_v2.mp4`](07_docs/video/v2/SteelDig_演示预览_v2.mp4)
（2 分 32 秒，含中文旁白与字幕；成分筛选 → 性能查看 → 原文溯源 → 最近候选 → 检索 → 校订与质量状态）。
或 `make bootstrap` 一把梭。详细步骤见 [`07_docs/03_RUNBOOK.md`](07_docs/03_RUNBOOK.md)。

---

## 文档导航

| 文档 | 内容 |
|---|---|
| [`SteelDig_演示视频_分镜脚本.docx`](SteelDig_演示视频_分镜脚本.docx) | **演示视频脚本与分镜**（9 页，横向）：逐镜脚本、配音稿、录屏命令、验收标准 |
| [`07_docs/video/v2/SteelDig_演示预览_v2.mp4`](07_docs/video/v2/SteelDig_演示预览_v2.mp4) | **演示视频 v2（2分32秒）**：真实浏览器操作，含中文旁白与字幕；[审看入口](07_docs/video/v2/index.html) |
| [`SteelDig_SFT与数据库_优化版_1025.pptx`](SteelDig_SFT与数据库_优化版_1025.pptx) | **最终优化版（41 页）**：SFT 与数据库汇报，可编辑 PPT |
| [`SteelDig_SFT与数据库_优化版_1025.pdf`](SteelDig_SFT与数据库_优化版_1025.pdf) | 最终优化版 PDF |
| [`SteelDig_SFT与数据库_独立讲稿_1025.docx`](SteelDig_SFT与数据库_独立讲稿_1025.docx) | **配套独立讲稿**：[PDF](SteelDig_SFT与数据库_独立讲稿_1025.pdf) / [Markdown](SteelDig_SFT与数据库_独立讲稿_1025.md) |
| [`07_docs/00_ARCHITECTURE.md`](07_docs/00_ARCHITECTURE.md) | **总体架构**：四层逐层对照、五个问题与五组设施、四条设计原则的落地、ADR 决策记录、成本估算 |
| [`07_docs/00_ARCHITECTURE_PLAIN.md`](07_docs/00_ARCHITECTURE_PLAIN.md) | **架构说明书（白话版）**：零基础可读——五个问题、五组设施、列与 JSONB、代价与边界、名词小词典 |
| [`07_docs/01_SCHEMA.md`](07_docs/01_SCHEMA.md) | ER 图（由系统目录自动生成） |
| [`07_docs/02_DATA_DICTIONARY.md`](07_docs/02_DATA_DICTIONARY.md) | 全部 48 个表/视图的字段字典（自动生成） |
| [`07_docs/03_RUNBOOK.md`](07_docs/03_RUNBOOK.md) | 搭建、日常操作、故障排查、备份恢复、权限 |
| [`07_docs/04_QUERY_COOKBOOK.md`](07_docs/04_QUERY_COOKBOOK.md) | 30+ 条实战查询（数值筛选、成分分面、溯源联查、检索、导出） |
| [`07_docs/05_MATERIALS_PROJECT.md`](07_docs/05_MATERIALS_PROJECT.md) | 与 Materials Project 的逐项对照与取舍 |
| [`07_docs/06_QUALITY.md`](07_docs/06_QUALITY.md) | 三级质量模型、当前问题、已知缺陷 |
| [`07_docs/08_TESTDRIVE.md`](07_docs/08_TESTDRIVE.md) | **本地试用指南**：从确认服务到跑通读/写/撤销的完整命令清单 |
| [`07_docs/07_CRUD.md`](07_docs/07_CRUD.md) | **增删改查**：三层写入模型、白名单、API/UI/CLI 用法、边界 |
| [`04_reports/qa_report.md`](04_reports/qa_report.md) | 最新一次的自动质检报告 |

---

## 数据规模

| 指标 | 数值 |
|---|---|
| 论文 | 68 |
| 合金 / 样品 | 250 / 638 |
| 属性量（其中可数值化） | 1,508（1,304，86%） |
| 相记录 / 工艺步骤 | 1,493 / 2,610 |
| 图·表 / 图观察项 | 1,041 / 12,405 |
| 公式 | 396 |
| 证据块 | 10,316 |
| 溯源记录 | 68,944 |

File: 02_extraction/10.1016_j.jmst.2025.09.036/output/wiki/sample_fe-tib2__hot-rolled-ferritic.wiki.json
{
  "identity": {
    "paper_id": "10.1016_j.jmst.2025.09.036",
    "doi": "10.1016/j.jmst.2025.09.036",
    "sample_id": "sample_fe-tib2__hot-rolled-ferritic",
    "alloy_id": "alloy_fe-tib2",
    "process_id": "proc_hot-rolled-ferritic",
    "sample_label": "conventional Fe-TiB2 steel",
    "aliases": [
      "existing Fe-TiB2 steel",
      "conventional Fe-TiB steel",
      "hot-rolled monolithic ferritic steel with TiB2"
    ]
  },
  "summary": "该对象是论文中作为对照基准的\"传统 Fe-TiB2 钢\"（conventional Fe-TiB2 / Fe-TiB steel），即一种采用常规钢铁冶金路线制得的、经热轧成型的整体式（monolithic）铁素体钢，其基体为单相 α-铁素体，内部弥散分布着与新型低密度钢体积分数相近（约 12.5 vol.%）的微米级 TiB2 陶瓷颗粒。论文并非研究该钢本身，而是把它（以及无间隙原子 IF 钢）作为对照，用来说明\"仅靠陶瓷增强会带来强度提升但塑性急剧损失\"，并凸显新型异质三相低密度钢在强度—塑性—比模量上的优势。该传统钢的核心研究问题是：其均质单相基体缺乏额外强化机制，在应变过程中塑性变形高度局域化，因而强度水平不足。",
  "composition": "名义成分为 Fe-Ti-B 系（无碳、无 Al 的陶瓷增强铁素体钢）。本钢的具体化学成分在正文中未给出，仅说明两种参照钢（传统 Fe-TiB2 钢与 IF 钢）的化学成分列于补充材料 Table S1。其基体为单相 α-铁素体，不含奥氏体稳定元素（如 Mn），也不含本研究中用于形成 δ-铁素体带的高 Al 添加；陶瓷增强相为约 12.5 vol.% 的 TiB2，与本研究的低密度钢体积分数相近，且其 TiB2 的形貌（粗大初生颗粒 + 细小共晶颗粒）也与新钢中的颗粒高度相似，说明新合金设计未显著改变 TiB2 的凝固动力学。",
  "processing": null,
  "microstructure": null,
  "properties": null,
  "mechanisms": [],
  "conclusions": null,
  "unmapped": []
}

File: 02_extraction/10.1016_j.jmst.2025.09.036/output/wiki/sample_if-steel__as-received.wiki.json
{
  "identity": {
    "paper_id": "10.1016_j.jmst.2025.09.036",
    "doi": "10.1016/j.jmst.2025.09.036",
    "sample_id": "sample_if-steel__as-received",
    "alloy_id": "alloy_if-steel",
    "process_id": "proc_as-received",
    "sample_label": "interstitial-free steel",
    "aliases": [
      "IF steel",
      "interstitial-free steel"
    ]
  },
  "summary": "The interstitial-free (IF) steel is the reference/benchmark material in a study that designs a new carbon-free, TiB2-reinforced low-density triplex steel. It is a conventional, single-phase α-ferrite steel evaluated in its as-received condition, and it serves two roles: (i) as the black reference engineering stress-strain curve in tensile comparison (Fig. 3(a)), and (ii) as the modelling benchmark for a TiB2-free α-ferrite matrix in the finite-element simulation (Figs. 2, 11). Its low strength but very high ductility frame the trade-off driving the new alloy design: strength added solely by ceramic reinforcement costs a drastic loss of ductility.",
  "composition": "The IF steel is an interstitial-free, single-phase α-ferrite (body-centred cubic iron) material, i.e. essentially free of interstitial carbon and nitrogen. Its exact chemical composition is reported only in Supplementary Table S1 of the paper and is not given in the main text. In the FEM treatment its matrix is represented as α-ferrite (α-Fe) with E = 210 GPa, ν = 0.3, lattice friction stress σ0 = 150 MPa, Taylor factor M = 3.16, shear modulus μ = 80.7 GPa, Burgers vector b = 0.248 nm, dislocation interaction constant α = 0.2, Hall–Petch slope kHP = 130 MPa μm^-1/2 and initial dislocation density 7×10^13 m^-2.",
  "processing": null,
  "microstructure": null,
  "properties": null,
  "mechanisms": [],
  "conclusions": null,
  "unmapped": []
}
