Repository: RiverYanggg/SteelDig_datasbase

# SteelDig 企业级材料知识库

以 68 篇 Fe–Mn–Al–C 系低密度钢文献为语料，按《数据库建立》的总体架构落地：
**资产湖（不可变）→ PostgreSQL 事实层 → 检索层 → 消费层 API**。

当前状态：**已建成并完成全量入库**，68 篇 / 638 样品 / 1,508 条性能量 / 68,944 条溯源记录，
95 项测试（完整性 + API + 界面 + 校订 + 成分检索）全部通过，`error` 级质量问题为 0。

```
database/
├── 01_raw/mineru_source/     # 资产 A：MinerU 解析，68 篇（PDF + 图 + content_list）
├── 02_extraction/            # 资产 B：LLM 提取，68 篇（preprocess/output/timing）
├── 03_manifests/             # 资产清单、论文主索引、run 归属映射
├── 04_reports/               # 质检与覆盖率报告（自动生成）
├── 05_lake/                  # ★ 资产湖：内容寻址、不可变（sha256 命名）
├── 06_db/                    # ★ 数据库工程：迁移 / ETL / API / 测试 / 编排
├── 07_docs/                  # ★ 架构、数据字典、ER、运维、查询手册
└── scripts/                  # 早期整理脚本
```

---

## 增删改查（CRUD）

**查**通过 SQL、REST、界面三种方式提供；**改 / 增 / 删**通过 `curate.change` 校订层完成。
不直接写 `core.*`，因为事实层可被重跑重建（实测直接 `UPDATE` 会在下次 `ingest` 时被覆盖）。

| 能力 | 方式 | 持久 | 审计 |
|---|---|---|---|
| 查 | SQL / `/api/*` / 界面 | — | — |
| 改 | `POST /api/curate/changes` op=update | ✅ 入库后自动重放 | ✅ 前后值 |
| 增 | 新论文走 ETL；新样品走 op=create | ✅ | ✅ |
| 删 | op=delete（物理删，重跑后再删） | ✅ | ✅ 可撤销 |
| 撤销 | `POST /api/curate/changes/{id}/revert` | — | ✅ |

界面在样品页底部有「人工校订」卡片；命令行 `python -m steeldig_db curate list | apply | revert`。
细节与边界见 [`07_docs/07_CRUD.md`](07_docs/07_CRUD.md)。

---

## 浏览界面（仿 Materials Project）

服务端渲染，无构建步骤、无外部 CDN 依赖（ECharts 已 vendor 到本地），离线可用。
启动同一个服务即可访问：

```
http://127.0.0.1:8011/         总览：KPI + 强度-塑性散点 + 合金族构成 + 强塑积排行
http://127.0.0.1:8011/browse   样品库：合金族/元素/强度/延伸率/年份 多维筛选
http://127.0.0.1:8011/composition 成分检索：元素周期表选元素 + 区间，精确优先、无匹配则给最接近
http://127.0.0.1:8011/papers   文献列表 → 文献详情（图表缩略图直接取自资产湖）
http://127.0.0.1:8011/search   检索：全文 + 模糊 + 语义三路召回
http://127.0.0.1:8011/analytics 趋势分析：成分-性能关系、年份分布、属性覆盖率
http://127.0.0.1:8011/quality   数据质量：门禁状态、block_id 对齐、运行版本
http://127.0.0.1:8011/docs     REST API（统一挂在 /api 前缀下）
```

| 总览 | 样品详情 |
|---|---|
| ![总览](07_docs/screenshots/01-home.jpg) | ![样品详情](07_docs/screenshots/03-sample.jpg) |

| 样品库 | 文献详情 |
|---|---|
| ![样品库](07_docs/screenshots/02-browse.jpg) | ![文献详情](07_docs/screenshots/04-paper.jpg) |

| 成分检索（精确） | 成分检索（无匹配 → 模糊） |
|---|---|
| ![成分检索](07_docs/screenshots/09-composition-exact.jpg) | ![模糊匹配](07_docs/screenshots/10-composition-fuzzy.jpg) |

| 检索 | 趋势分析 |
|---|---|
| ![检索](07_docs/screenshots/05-search.jpg) | ![趋势分析](07_docs/screenshots/06-analytics.jpg) |

---

## 快速开始

```bash
cd 06_db
cp .env.example .env
docker compose up -d db                 # PostgreSQL 16 + pgvector，端口 5435
python3 -m venv .venv && .venv/bin/pip install -e etl -e api
.venv/bin/python -m steeldig_db migrate # 建 schema（14 个迁移）
.venv/bin/python -m steeldig_db ingest --all   # 全量入库，约 30 秒
.venv/bin/python -m steeldig_db qa      # 质量门禁
.venv/bin/python -m steeldig_db report  # 覆盖率报告
.venv/bin/uvicorn steeldig_api.main:app --port 8011   # 浏览界面 + API
```

打开 <http://127.0.0.1:8011/> 即是浏览界面，`/docs` 是 API 文档。

也可以先看演示视频：[`07_docs/video/v2/SteelDig_演示预览_v2.mp4`](07_docs/video/v2/SteelDig_演示预览_v2.mp4)
（2 分 32 秒，含中文旁白与字幕；成分筛选 → 性能查看 → 原文溯源 → 最近候选 → 检索 → 校订与质量状态）。
或 `make bootstrap` 一把梭。详细步骤见 [`07_docs/03_RUNBOOK.md`](07_docs/03_RUNBOOK.md)。

---

## 文档导航

| 文档 | 内容 |
|---|---|
| [`SteelDig_演示视频_分镜脚本.docx`](SteelDig_演示视频_分镜脚本.docx) | **演示视频脚本与分镜**（9 页，横向）：逐镜脚本、配音稿、录屏命令、验收标准 |
| [`07_docs/video/v2/SteelDig_演示预览_v2.mp4`](07_docs/video/v2/SteelDig_演示预览_v2.mp4) | **演示视频 v2（2分32秒）**：真实浏览器操作，含中文旁白与字幕；[审看入口](07_docs/video/v2/index.html) |
| [`SteelDig_SFT与数据库_优化版_1025.pptx`](SteelDig_SFT与数据库_优化版_1025.pptx) | **最终优化版（41 页）**：SFT 与数据库汇报，可编辑 PPT |
| [`SteelDig_SFT与数据库_优化版_1025.pdf`](SteelDig_SFT与数据库_优化版_1025.pdf) | 最终优化版 PDF |
| [`SteelDig_SFT与数据库_独立讲稿_1025.docx`](SteelDig_SFT与数据库_独立讲稿_1025.docx) | **配套独立讲稿**：[PDF](SteelDig_SFT与数据库_独立讲稿_1025.pdf) / [Markdown](SteelDig_SFT与数据库_独立讲稿_1025.md) |
| [`07_docs/00_ARCHITECTURE.md`](07_docs/00_ARCHITECTURE.md) | **总体架构**：四层逐层对照、五个问题与五组设施、四条设计原则的落地、ADR 决策记录、成本估算 |
| [`07_docs/00_ARCHITECTURE_PLAIN.md`](07_docs/00_ARCHITECTURE_PLAIN.md) | **架构说明书（白话版）**：零基础可读——五个问题、五组设施、列与 JSONB、代价与边界、名词小词典 |
| [`07_docs/01_SCHEMA.md`](07_docs/01_SCHEMA.md) | ER 图（由系统目录自动生成） |
| [`07_docs/02_DATA_DICTIONARY.md`](07_docs/02_DATA_DICTIONARY.md) | 全部 48 个表/视图的字段字典（自动生成） |
| [`07_docs/03_RUNBOOK.md`](07_docs/03_RUNBOOK.md) | 搭建、日常操作、故障排查、备份恢复、权限 |
| [`07_docs/04_QUERY_COOKBOOK.md`](07_docs/04_QUERY_COOKBOOK.md) | 30+ 条实战查询（数值筛选、成分分面、溯源联查、检索、导出） |
| [`07_docs/05_MATERIALS_PROJECT.md`](07_docs/05_MATERIALS_PROJECT.md) | 与 Materials Project 的逐项对照与取舍 |
| [`07_docs/06_QUALITY.md`](07_docs/06_QUALITY.md) | 三级质量模型、当前问题、已知缺陷 |
| [`07_docs/08_TESTDRIVE.md`](07_docs/08_TESTDRIVE.md) | **本地试用指南**：从确认服务到跑通读/写/撤销的完整命令清单 |
| [`07_docs/07_CRUD.md`](07_docs/07_CRUD.md) | **增删改查**：三层写入模型、白名单、API/UI/CLI 用法、边界 |
| [`04_reports/qa_report.md`](04_reports/qa_report.md) | 最新一次的自动质检报告 |

---

## 数据规模

| 指标 | 数值 |
|---|---|
| 论文 | 68 |
| 合金 / 样品 | 250 / 638 |
| 属性量（其中可数值化） | 1,508（1,304，86%） |
| 相记录 / 工艺步骤 | 1,493 / 2,610 |
| 图·表 / 图观察项 | 1,041 / 12,405 |
| 公式 | 396 |
| 证据块 | 10,316 |
| 溯源记录 | 68,944 |

File: 02_extraction/10.1016_j.msea.2024.147741/output/sample/sample_fe-35mn-6al-0.1c__lnt-tensile.data.json
{
  "samples": [
    {
      "sample_id": "sample_fe-35mn-6al-0.1c__lnt-tensile",
      "paper_id": "10.1016_j.msea.2024.147741",
      "alloy_id": "alloy_fe-35mn-6al-0.1c",
      "process_id": "proc_lnt-tensile",
      "sample_label": "LNT tensile specimen",
      "aliases": [
        "LNT tensile sample",
        "liquid nitrogen temperature tensile specimen",
        "LNT"
      ]
    }
  ],
  "processing_steps": [
    {
      "processing_step_id": "step_homogenization",
      "sequence": "1",
      "type": "heat treatment",
      "method": "homogenization",
      "temperature": "1150 °C",
      "temperature_unit": "°C",
      "duration": "4 h",
      "atmosphere": "vacuum induction melting under high purity Ar; as-cast ingot homogenized",
      "cooling_medium": null,
      "heating_or_cooling_rate": null,
      "reduction_ratio": null,
      "processing_steps_notes": "Ingot with nominal composition Fe-35Mn-6Al-0.1C-0.1Nb-0.1V-1Mo-1W (wt.%) was prepared by vacuum induction melting (50 kg) under high purity Ar atmosphere; the as-cast ingot was homogenized at 1150 °C for 4 h."
    },
    {
      "processing_step_id": "step_hot_rolling",
      "sequence": "2",
      "type": "mechanical processing",
      "method": "hot rolling",
      "temperature": null,
      "temperature_unit": null,
      "duration": null,
      "atmosphere": null,
      "cooling_medium": null,
      "heating_or_cooling_rate": null,
      "reduction_ratio": null,
      "processing_steps_notes": "The homogenized ingot was hot-rolled (HR) into rods with a diameter of 16.5 mm."
    },
    {
      "processing_step_id": "step_solution_treatment",
      "sequence": "3",
      "type": "heat treatment",
      "method": "solution treatment",
      "temperature": "1050 °C",
      "temperature_unit": "°C",
      "duration": "2 h",
      "atmosphere": null,
      "cooling_medium": "oil quenching",
      "heating_or_cooling_rate": null,
      "reduction_ratio": null,
      "processing_steps_notes": "The HR steel rods were solution-treated at 1050 °C for 2 h followed by oil quenching to obtain equiaxed grain structures with nearly equivalent grain sizes."
    },
    {
      "processing_step_id": "step_lnt_tensile",
      "sequence": "4",
      "type": "mechanical processing",
      "method": "uniaxial tensile testing at liquid nitrogen temperature (LNT)",
      "temperature": "-196 °C",
      "temperature_unit": "°C",
      "duration": null,
      "atmosphere": "liquid nitrogen",
      "cooling_medium": "liquid nitrogen",
      "heating_or_cooling_rate": null,
      "reduction_ratio": null,
      "processing_steps_notes": "Standard tensile specimens with gauge length 25 mm and diameter 5 mm cut from the quenched rods with tensile axis parallel to the rod axis; tested at an initial strain rate of 1.0×10⁻³ s⁻¹ at LNT using an MTS tensile machine; at least three specimens deformed to fracture to confirm reproducibility."
    },
    {
      "processing_step_id": "step_interrupted_tensile",
      "sequence": "5",
      "type": "mechanical processing",
      "method": "interrupted tensile tests",
      "temperature": "-196 °C",
      "temperature_unit": "°C",
      "duration": null,
      "atmosphere": "liquid nitrogen",
      "cooling_medium": "liquid nitrogen",
      "heating_or_cooling_rate": null,
      "reduction_ratio": null,
      "processing_steps_notes": "Interrupted tensile tests to engineering strains of 3 %, 10 %, 20 %, 28 %, 38 % and 55 % were performed to reveal the microstructural evolution during straining at LNT."
    }
  ],
  "structures": [
    {
      "structure_id": "str_initial",
      "overall_structure": "Solution-treated precursor (1050 °C, 2 h + oil quench): equiaxed FCC γ-austenite matrix with a small fraction (~3 vol.%) of BCC α ferrite uniformly distributed along austenite grain boundaries; abundant annealing twin boundaries (white lines); very weak texture; L1₂-type short-range ordering (SRO) and MC carbide present.",
      "number_of_phases": "2 (γ + α) plus MC carbide and L1₂-type SRO",
      "microstructure_counts": null,
      "microstructure_list": [
        {
          "microstructure_id": "micro_initial",
          "region": "bulk (starting material)",
          "related_sequence": "3",
          "phases_present": [
            {
              "phase_name": "γ austenite",
              "crystal_structure": "FCC",
              "volume_fraction": "~97 vol.% (~97 %)",
              "morphology": "equiaxed matrix grains including many annealing twin boundaries",
              "grain_size": "about 10.8 μm average (misorientation ≥15°)",
              "texture": "very weak"
            },
            {
              "phase_name": "α ferrite",
              "crystal_structure": "BCC",
              "volume_fraction": "approximately 3 %",
              "morphology": "small particles uniformly distributed along the austenite grain boundaries",
              "grain_size": "about 4.7 μm average",
              "texture": null
            }
          ],
          "defects": [
            {
              "type": "geometrically necessary dislocations (GND)",
              "porosity": null,
              "inclusions": [],
              "dislocation_density": "1.6×10¹³ m⁻²",
              "lattice_distortion": null
            }
          ],
          "grain_structure": {
            "average_grain_size": {
              "value": "10.8",
              "unit": "μm"
            },
            "grain_size_distribution": null,
            "texture": "very weak texture along the forging/rolling direction"
          },
          "precipitates": [
            {
              "precipitate_id": "MC_carbide",
              "type": "MC carbide",
              "size": null,
              "distribution": "V fully dissolved in the steel; approximately 0.047 wt.% Nb, 0.017 wt.% Mo and 0.024 wt.% W existing in MC carbide",
              "coherency": null
            },
            {
              "precipitate_id": "SRO_L12",
              "type": "L1₂-type short-range ordering (SRO)",
              "size": null,
              "distribution": "extremely weak superlattice spots near the [0-11] diffraction pattern; satellite reflections near some main γ spots",
              "coherency": null
            }
          ]
        }
      ]
    },
    {
      "structure_id": "str_lnt_3",
      "overall_structure": "LNT tensile deformation at 3 % engineering strain: complex planar slip features dominate; austenite remains stable.",
      "number_of_phases": "2 (γ + α)",
      "microstructure_counts": null,
      "microstructure_list": [
        {
          "microstructure_id": "micro_lnt_3",
          "region": "gauge section (3 % engineering strain)",
          "related_sequence": "5",
          "phases_present": [
            {
              "phase_name": "γ austenite",
              "crystal_structure": "FCC",
              "volume_fraction": "~97 % (stable, no phase transformation)",
              "morphology": null,
              "grain_size": null,
              "texture": null
            }
          ],
          "defects": [
            {
              "type": "dislocation nodes, dislocation pairs and dislocation multi-junctions (complex planar slip)",
              "porosity": null,
              "inclusions": [],
              "dislocation_density": "ρ (LNT-XRD) = 0.72×10¹⁴ m⁻²; ρ^GND (LNT-EBSD) = 0.97×10¹⁴ m⁻²",
              "lattice_distortion": null
            },
            {
              "type": "stacking faults formed at annealed twin boundaries (low temperature facilitates planar glide)",
              "porosity": null,
              "inclusions": [],
              "dislocation_density": null,
              "lattice_distortion": null
            }
          ],
          "grain_structure": {
            "average_grain_size": {
              "value": null,
              "unit": null
            },
            "grain_size_distribution": null,
            "texture": null
          },
          "precipitates": [
            {
              "precipitate_id": "MC_carbide",
              "type": "MC carbide particle at a {111}-faceted boundary",
              "size": null,
              "distribution": "observed at a {111}-faceted grain/subgrain boundary",
              "coherency": null
            }
          ]
        }
      ]
    },
    {
      "structure_id": "str_lnt_10",
      "overall_structure": "LNT tensile deformation at 10 % engineering strain: pronounced complex planar slip together with deformation twins nucleated at annealed twin boundaries.",
      "number_of_phases": "2 (γ + α)",
      "microstructure_counts": null,
      "microstructure_list": [
        {
          "microstructure_id": "micro_lnt_10",
          "region": "gauge section (10 % engineering strain)",
          "related_sequence": "5",
          "phases_present": [
            {
              "phase_name": "γ austenite",
              "crystal_structure": "FCC",
              "volume_fraction": "~97 %",
              "morphology": null,
              "grain_size": null,
              "texture": null
            }
          ],
          "defects": [
            {
              "type": "complex planar slip features (further pronounced)",
              "porosity": null,
              "inclusions": [],
              "dislocation_density": "ρ (LNT-XRD) = 2.94×10¹⁴ m⁻²; ρ^GND (LNT-EBSD) = 2.59×10¹⁴ m⁻²",
              "lattice_distortion": null
            },
            {
              "type": "deformation twins nucleated at annealed twin boundaries (related to stacking faults)",
              "porosity": null,
              "inclusions": [],
              "dislocation_density": null,
              "lattice_distortion": null
            }
          ],
          "grain_structure": {
            "average_grain_size": {
              "value": null,
              "unit": null
            },
            "grain_size_distribution": null,
            "texture": null
          },
          "precipitates": [
            {
              "precipitate_id": "twin_bundle_10",
              "type": "deformation twin bundles",
              "size": {
                "value": "about 5",
                "unit": "nm"
              },
              "distribution": "fine parallel twin lamellae at annealed twin boundaries (width ~5 nm, below EBSD detection limit)",
              "coherency": null
            }
          ]
        }
      ]
    },
    {
      "structure_id": "str_lnt_20",
      "overall_structure": "LNT tensile deformation at 20 % engineering strain: dislocation cell blocks and dislocation cells develop; deformation twins present but proportion still very low (competition between dislocation gliding and twinning).",
      "number_of_phases": "2 (γ + α)",
      "microstructure_counts": null,
      "microstructure_list": [
        {
          "microstructure_id": "micro_lnt_20",
          "region": "gauge section (20 % engineering strain)",
          "related_sequence": "5",
          "phases_present": [
            {
              "phase_name": "γ austenite",
              "crystal_structure": "FCC",
              "volume_fraction": "~97 %",
              "morphology": null,
              "grain_size": null,
              "texture": null
            }
          ],
          "defects": [
            {
              "type": "dislocation cell blocks (in grains oriented away from <100>//TA) and dislocation cells (in grains close to <100>//TA)",
              "porosity": null,
              "inclusions": [],
              "dislocation_density": "ρ (LNT-XRD) = 5.66×10¹⁴ m⁻²; ρ^GND (LNT-EBSD) = 5.95×10¹⁴ m⁻²",
              "lattice_distortion": null
            },
            {
              "type": "deformation twins in grain interiors (low proportion)",
              "porosity": null,
              "inclusions": [],
              "dislocation_density": null,
              "lattice_distortion": null
            }
          ],
          "grain_structure": {
            "average_grain_size": {
              "value": null,
              "unit": null
            },
            "grain_size_distribution": null,
            "texture": null
          },
          "precipitates": [
            {
              "precipitate_id": "twin_20",
              "type": "deformation twins",
              "size": {
                "value": "about 24",
                "unit": "nm"
              },
              "distribution": "thin planar bands (width ~24 nm) in grain interiors",
              "coherency": null
            },
            {
              "precipitate_id": "CBs_DCs_20",
              "type": "cell blocks / dislocation cells (CBs or DCs)",
              "size": {
                "value": "429 ± 76",
                "unit": "nm"
              },
              "distribution": "equiaxed cells/cell blocks",
              "coherency": null
            }
          ]
        }
      ]
    },
    {
      "structure_id": "str_lnt_28",
      "overall_structure": "LNT tensile deformation at 28 % engineering strain: dislocation cell blocks refined; a small amount of wide and fine microbands; twins further activated but prevalence still relatively low.",
      "number_of_phases": "2 (γ + α)",
      "microstructure_counts": null,
      "microstructure_list": [
        {
          "microstructure_id": "micro_lnt_28",
          "region": "gauge section (28 % engineering strain)",
          "related_sequence": "5",
          "phases_present": [
            {
              "phase_name": "γ austenite",
              "crystal_structure": "FCC",
              "volume_fraction": "~97 %",
              "morphology": null,
              "grain_size": null,
              "texture": null
            }
          ],
          "defects": [
            {
              "type": "refined dislocation cell blocks and dislocation cells; microbands (plastic localization)",
              "porosity": null,
              "inclusions": [],
              "dislocation_density": "ρ (LNT-XRD) = 7.90×10¹⁴ m⁻²; ρ^GND (LNT-EBSD) = 6.93×10¹⁴ m⁻²",
              "lattice_distortion": null
            },
            {
              "type": "deformation twins",
              "porosity": null,
              "inclusions": [],
              "dislocation_density": null,
              "lattice_distortion": null
            }
          ],
          "grain_structure": {
            "average_grain_size": {
              "value": null,
              "unit": null
            },
            "grain_size_distribution": null,
            "texture": null
          },
          "precipitates": [
            {
              "precipitate_id": "microbands_28",
              "type": "microbands",
              "size": {
                "value": "broad microbands ~390 nm; fine microbands ~137 nm",
                "unit": "nm"
              },
              "distribution": "broad microbands originate from grain boundaries; fine microbands originate within the grains",
              "coherency": null
            },
            {
              "precipitate_id": "twin_28",
              "type": "deformation twins",
              "size": {
                "value": "about 157",
                "unit": "nm"
              },
              "distribution": "parallel bright/dark bands (width ~157 nm)",
              "coherency": null
            },
            {
              "precipitate_id": "CBs_DCs_28",
              "type": "cell blocks / dislocation cells (CBs or DCs)",
              "size": {
                "value": "242 ± 54",
                "unit": "nm"
              },
              "distribution": "refined cells/cell blocks",
              "coherency": null
            }
          ]
        }
      ]
    },
    {
      "structure_id": "str_lnt_38",
      "overall_structure": "LNT tensile deformation at 38 % engineering strain: a significant number of deformation twins activated; denser, more diffuse high-KAM network than at RT.",
      "number_of_phases": "2 (γ + α)",
      "microstructure_counts": null,
      "microstructure_list": [
        {
          "microstructure_id": "micro_lnt_38",
          "region": "gauge section (38 % engineering strain)",
          "related_sequence": "5",
          "phases_present": [
            {
              "phase_name": "γ austenite",
              "crystal_structure": "FCC",
              "volume_fraction": "~97 %",
              "morphology": null,
              "grain_size": null,
              "texture": "<111>//TA texture strong (higher than at maximum uniform elongation at RT)"
            }
          ],
          "defects": [
            {
              "type": "dense deformation twins (dense parallel twin bundles) and dislocation substructure",
              "porosity": null,
              "inclusions": [],
              "dislocation_density": "ρ (LNT-XRD) = 9.31×10¹⁴ m⁻²; ρ^GND (LNT-EBSD) = 9.17×10¹⁴ m⁻²",
              "lattice_distortion": null
            }
          ],
          "grain_structure": {
            "average_grain_size": {
              "value": null,
              "unit": null
            },
            "grain_size_distribution": null,
            "texture": "strong <111>//TA texture"
          },
          "precipitates": [
            {
              "precipitate_id": "primary_twins_38",
              "type": "primary deformation twins",
              "size": null,
              "distribution": "dense parallel twin bundles filling grains; type III grains form multiple-orientation twinning, type II grains single-orientation twinning",
              "coherency": null
            }
          ]
        }
      ]
    },
    {
      "structure_id": "str_lnt_55",
      "overall_structure": "LNT tensile deformation at 55 % engineering strain (close to maximum force strain): a large number of secondary twins activated in addition to primary twins; secondary twins contain more stacking faults than primary twins.",
      "number_of_phases": "2 (γ + α)",
      "microstructure_counts": null,
      "microstructure_list": [
        {
          "microstructure_id": "micro_lnt_55",
          "region": "gauge section (55 % engineering strain)",
          "related_sequence": "5",
          "phases_present": [
            {
              "phase_name": "γ austenite",
              "crystal_structure": "FCC",
              "volume_fraction": "~97 %",
              "morphology": null,
              "grain_size": null,
              "texture": "strong <111>//TA texture"
            },
            {
              "phase_name": "deformation twins (primary + secondary)",
              "crystal_structure": null,
              "volume_fraction": null,
              "morphology": "primary twin bundles plus secondary twins rich in stacking faults",
              "grain_size": null,
              "texture": null
            }
          ],
          "defects": [
            {
              "type": "primary deformation twins (further enhanced) and secondary deformation twins (significantly activated)",
              "porosity": null,
              "inclusions": [],
              "dislocation_density": "ρ (LNT-XRD) = 13.32×10¹⁴ m⁻²; ρ^GND (LNT-EBSD) = 9.73×10¹⁴ m⁻²",
              "lattice_distortion": null
            },
            {
              "type": "stacking faults (abundant in secondary twin lamellae)",
              "porosity": null,
              "inclusions": [],
              "dislocation_density": null,
              "lattice_distortion": null
            }
          ],
          "grain_structure": {
            "average_grain_size": {
              "value": null,
              "unit": null
            },
            "grain_size_distribution": null,
            "texture": "strong <111>//TA texture"
          },
          "precipitates": [
            {
              "precipitate_id": "twins_55",
              "type": "primary and secondary deformation twins",
              "size": {
                "value": "average twin spacing l = 182 nm; average twin thickness e = 72 nm",
                "unit": "nm"
              },
              "distribution": "primary twins enhanced, secondary twins activated at 55 %, secondary twins contain more stacking faults",
              "coherency": null
            }
          ]
        }
      ]
    }
  ],
  "interfaces": [
    {
      "interface_set_id": "int_lnt",
      "phase_interfaces": [
        {
          "interface_id": "if_gamma_alpha",
          "microstructure_id": "micro_initial",
          "phase_1_name": "γ austenite (FCC)",
          "phase_2_name": "α ferrite (BCC)",
          "coherence": null
        }
      ],
      "defect_interactions": [
        {
          "interaction_id": "di_twin_barrier",
          "microstructure_id": "micro_lnt_55",
          "interaction_type": "twin boundaries act as effective barriers to dislocation motion",
          "qualitative_or_quantitative_description": "Twin boundaries reduce the dislocation mean free path (dynamic Hall-Petch effect), contributing to the sustained hardening response in Stage D; at 55 % LNT the twin strengthening contribution is calculated to be 290 MPa (with l = 182 nm and e = 72 nm)."
        },
        {
          "interaction_id": "di_sf_nucleation",
          "microstructure_id": "micro_lnt_10",
          "interaction_type": "stacking faults formed at annealed twin boundaries act as nucleation sites for deformation twins",
          "qualitative_or_quantitative_description": "At 3 % LNT distinct stacking faults form at the annealed twin boundaries; at 10 % pronounced deformation twins appear at the annealed twin boundaries as a result of the previously formed stacking faults."
        },
        {
          "interaction_id": "di_cellblock_wall_stress",
          "microstructure_id": "micro_lnt_28",
          "interaction_type": "stress concentration at cell block walls with planar slip characteristics activates twinning",
          "qualitative_or_quantitative_description": "Type II and III grains form cell block walls with planar slip characteristics producing stress concentration exceeding the macroscopic shear stress; the shear stress from this concentration significantly exceeds the macroscopic shear stress, activating twinning that macroscopically is unfavourable."
        }
      ],
      "slip_behavior": "LNT deformation is dominated by planar slip (enhanced cross-slip at low carbon/high rate). Type II grains preferentially form single dislocation glide traces; type III grains tend to develop double glide traces; only a small fraction of type I grains exhibit slip traces and instead form uniform dislocation cells.",
      "phase_evolution": "Austenite is highly stable; no phase transformation occurs in the austenite at LNT (γ fraction ~97 % stays essentially constant with strain), only BCC α phase present at a small fraction.",
      "interface_notes": "In duplex steels the main crack sources originate from the FCC/BCC (γ/α) interfaces; for cryogenic impact samples fine cracks form around voids generated by detachment of α, indicating the γ/α interface serves as a crack initiation site, which may contribute to a decrease in crack propagation energy at low temperature."
    }
  ],
  "properties": [
    {
      "property_set_id": "prop_lnt_tensile",
      "measurement_conditions": {
        "temperature": "-196 °C",
        "temperature_unit": "°C",
        "environment": "liquid nitrogen",
        "strain_rate": "1.0×10⁻³ s⁻¹",
        "specimen_geometry": "standard tensile specimen, gauge length 25 mm, diameter 5 mm",
        "test_standard": null,
        "other_conditions": "tensile axis direction parallel to the rod axis; LNT"
      },
      "mechanical": {
        "tensile_properties": {
          "yield_strength": [
            {
              "direction": "tensile axis (TA)",
              "value": "497 ± 5 MPa",
              "unit": "MPa",
              "uncertainty": "± 5 MPa"
            }
          ],
          "ultimate_tensile_strength": [
            {
              "direction": "tensile axis (TA)",
              "value": "945 ± 8 MPa",
              "unit": "MPa",
              "uncertainty": "± 8 MPa"
            }
          ],
          "elongation": [
            {
              "type": "uniform elongation",
              "direction": "tensile axis (TA)",
              "value": "56.0 ± 0.5 %",
              "unit": "%",
              "uncertainty": "± 0.5 %"
            },
            {
              "type": "total elongation",
              "direction": "tensile axis (TA)",
              "value": "75.5 ± 0.5 %",
              "unit": "%",
              "uncertainty": "± 0.5 %"
            }
          ],
          "youngs_modulus": null,
          "stress_strain_curves": "LNT tensile engineering stress-strain curve (Fig. 2a) reaches just below 950 MPa and fails near engineering strain 0.75",
          "stress_strain_distribution": [
            {
              "true_strain": "3.0 %",
              "true_stress": "598 MPa"
            },
            {
              "true_strain": "9.5 %",
              "true_stress": "778 MPa"
            },
            {
              "true_strain": "18.2 %",
              "true_stress": "1007 MPa"
            },
            {
              "true_strain": "24.7 %",
              "true_stress": "1148 MPa"
            },
            {
              "true_strain": "32.2 %",
              "true_stress": "1280 MPa"
            },
            {
              "true_strain": "43.8 %",
              "true_stress": "1463 MPa"
            }
          ],
          "strain_hardening_rate": [
            "LNT strain hardening behaviour divided into four stages (markers B, C0, C1, C, C2, D); hardening rate starts near 4000 MPa and falls step-wise to about 1500 MPa, staying well above the RT curve",
            "Stage B: nearly constant high hardening rate (attributed to activation of twins at annealed twin boundaries); Stage C: continuous decrease (refinement of dislocation substructure); Stage D: sustained/constant hardening from extensive primary and secondary twinning"
          ]
        }
      },
      "physical": {
        "density": {
          "value": "7.18 g·cm⁻³",
          "unit": "g·cm⁻³"
        },
        "thermal_properties": {},
        "electrical_properties": {},
        "magnetic_properties": {}
      },
      "chemical": {
        "corrosion_resistance": {},
        "oxidation_resistance": {}
      },
      "radiation_properties": {
        "void_swelling": null,
        "irradiation_hardening": null,
        "helium_embrittlement": null
      }
    },
    {
      "property_set_id": "prop_lnt_flow_stress_contributions",
      "measurement_conditions": {
        "temperature": "-196 °C",
        "temperature_unit": "°C",
        "environment": "liquid nitrogen",
        "strain_rate": null,
        "specimen_geometry": null,
        "test_standard": null,
        "other_conditions": "dislocation and twin strengthening contributions to flow stress at LNT"
      },
      "mechanical": {
        "tensile_properties": {
          "yield_strength": [],
          "ultimate_tensile_strength": [],
          "elongation": [],
          "youngs_modulus": null,
          "stress_strain_curves": null,
          "stress_strain_distribution": [],
          "strain_hardening_rate": [
            "σ_dis(γ) (LNT): 58, 240, 379, 469, 504, 646 MPa at engineering strains 3.0, 10.0, 20.0, 28.0, 38.0, 55.0 %; σ_dis(α) (LNT-GND): 2, 4, 6, 7, 8, 9 MPa; σ_twin(γ) (LNT): 290 MPa only at 55.0 % engineering strain"
          ]
        }
      }
    }
  ],
  "performance": [
    {
      "performance_id": "perf_lnt_service",
      "service_conditions": {
        "operating_temperature": {
          "min": "-196",
          "max": null,
          "unit": "°C"
        },
        "stress_state": "uniaxial tension",
        "environment": "liquid nitrogen (cryogenic)"
      },
      "lifetime_prediction": {
        "model_used": null,
        "predicted_lifetime": null,
        "confidence_interval": null
      },
      "comparative_performance": {
        "benchmark_alloy_id": null,
        "benchmark_process_id": null,
        "benchmark_sample_id": null,
        "comparison_metric": null,
        "improvement_percentage": null
      }
    },
    {
      "performance_id": "perf_compare_9ni_elongation",
      "service_conditions": {
        "operating_temperature": {
          "min": "-196",
          "max": null,
          "unit": "°C"
        },
        "stress_state": "uniaxial tension",
        "environment": "liquid nitrogen (cryogenic)"
      },
      "lifetime_prediction": {
        "model_used": null,
        "predicted_lifetime": null,
        "confidence_interval": null
      },
      "comparative_performance": {
        "benchmark_alloy_id": null,
        "benchmark_process_id": null,
        "benchmark_sample_id": "9Ni-steel (conventional cryogenic steel)",
        "comparison_metric": "total elongation (ductility) at LNT",
        "improvement_percentage": "nearly 3 times higher than that of the 9Ni-steel"
      }
    },
    {
      "performance_id": "perf_compare_twip_hc",
      "service_conditions": {
        "operating_temperature": {
          "min": "-196",
          "max": null,
          "unit": "°C"
        },
        "stress_state": null,
        "environment": "liquid nitrogen (cryogenic)"
      },
      "lifetime_prediction": {
        "model_used": null,
        "predicted_lifetime": null,
        "confidence_interval": null
      },
      "comparative_performance": {
        "benchmark_alloy_id": null,
        "benchmark_process_id": null,
        "benchmark_sample_id": "high carbon lightweight steel; TWIP steel; low-carbon high manganese steel; 304 stainless steel; Al0.1CoCrFeNi HEA",
        "comparison_metric": "Charpy impact energy and specific yield strength at LNT",
        "improvement_percentage": null
      }
    }
  ],
  "characterization_methods": [
    {
      "characterization_id": "char_ebsd",
      "microstructure_id": null,
      "technique": "EBSD in SEM",
      "instrument_or_setup": "JSM-7800 F SEM; raw EBSD data analysed with HKL Channel 5; step sizes of 1 μm, 300 nm, 100 nm and 30 nm",
      "measurement_conditions": "LNT tensile specimens at engineering strains 3 %, 10 %, 28 % and 55 %; IPF maps along the tensile axis (TA)",
      "purpose": "reveal phases, grain size, dislocation (KAM/GND), texture and deformation twinning evolution during LNT tensile deformation",
      "key_findings": "A weak initial texture strengthens with strain; strong <111>//TA and weak <100>//TA textures at LNT; twinning is orientation-dependent (type II and III grains); deformation twinning fraction increases with strain at LNT; no phase transformation."
    },
    {
      "characterization_id": "char_tem",
      "microstructure_id": null,
      "technique": "transmission electron microscopy (bright-field, SAED, lattice imaging)",
      "instrument_or_setup": "FEI-Tecnai G2 F20 operated at 200 kV",
      "measurement_conditions": "LNT tensile specimens at 3, 10, 20, 28, 38 and 55 % engineering strain",
      "purpose": "investigate deformation substructures (dislocations, cell blocks/cells, microbands, stacking faults and deformation twins) at LNT",
      "key_findings": "Planar slip at 3 %; deformation twins nucleated at annealed twin boundaries at 10 % (twin width ~5 nm); cell blocks/cells and twins at 20 % (twin width ~24 nm); refined substructure with microbands (390 nm and 137 nm) and twins (157 nm) at 28 %; abundant twins at 38 %; primary + secondary twins at 55 %."
    },
    {
      "characterization_id": "char_xrd",
      "microstructure_id": null,
      "technique": "X-ray diffraction (XRD)",
      "instrument_or_setup": "Bruker D8 Focus",
      "measurement_conditions": "LNT tensile specimens at 0 %, 3 %, 10 %, 28 % and 55 % (phase fraction); Williamson–Hall analysis of (111)γ, (200) and (220) peaks for dislocation density",
      "purpose": "determine phase fraction (austenite stability) and estimate dislocation density after different LNT tensile strains",
      "key_findings": "Austenite fraction stays essentially constant (~95.6–97.3 %) with strain at LNT; the residual ferrite (110)α signal almost disappears away from 0 %; LNT total dislocation density rises from 0.72 to 13.32×10¹⁴ m⁻²."
    },
    {
      "characterization_id": "char_tensile_test",
      "microstructure_id": null,
      "technique": "uniaxial tensile testing (MTS machine)",
      "instrument_or_setup": "MTS tensile machine",
      "measurement_conditions": "standard tensile specimens (gauge length 25 mm, diameter 5 mm), initial strain rate 1.0×10⁻³ s⁻¹, at LNT; interrupted tests at 3, 10, 20, 28, 38 and 55 % engineering strain",
      "purpose": "measure tensile stress-strain responses and corresponding strain hardening rates of the LNT specimen",
      "key_findings": "YS 497 MPa, UTS 945 MPa, uniform elongation 56.0 %, total elongation 75.5 % at LNT; four-stage strain hardening behaviour at LNT."
    }
  ],
  "computational_details": [
    {
      "computation_id": "comp_sfe",
      "simulation_method": "thermodynamic calculation of stacking fault energy (γ_SFE) and γ→ε Gibbs energy difference (ΔG^{γ→ε})",
      "software_used": null,
      "potential_model_or_database": "Fe-Mn-Al-C approximate solid-solution thermodynamic model (Eqs. 3–8), including magnetic Gibbs energy term",
      "boundary_and_initial_conditions": "test temperature T = 293 K (RT) or 77 K (LNT)",
      "validation_against_experiment": null,
      "analytical_models": [
        {
          "model_name": "Stacking fault energy equation (Eq. 3)",
          "equation_role": "γ_SFE = 2ρΔG^{γ→ε} + 2σ",
          "parameters": [
            {
              "name": "γ_SFE (LNT)",
              "value": "49.46",
              "unit": "mJ·m⁻²"
            },
            {
              "name": "γ_SFE (RT)",
              "value": "62.64",
              "unit": "mJ·m⁻²"
            },
            {
              "name": "ΔG^{γ→ε} (LNT)",
              "value": "576.90",
              "unit": "J·mol⁻¹"
            },
            {
              "name": "ΔG^{γ→ε} (RT)",
              "value": "804.22",
              "unit": "J·mol⁻¹"
            }
          ],
          "model_note": "Calculated γ_SFE and ΔG^{γ→ε} at RT and LNT (Table 4); both decrease on cooling; SFE values are above the 20–45 mJ·m⁻² twinning window, contradicting observed twinning."
        }
      ]
    },
    {
      "computation_id": "comp_critical_twinning_stress",
      "simulation_method": "critical twinning stress calculation (mean-field model and Hall-Petch-type relation)",
      "software_used": null,
      "potential_model_or_database": "mean-field twin nucleation model (Eq. 9) and Hall-Petch-type relation (Eq. 10)",
      "boundary_and_initial_conditions": "G = 68 GPa; partial Burgers vector b = 0.147 nm; grain size D ≈ 10.8 μm; m = 0.326; K = 0.350 MPa·m^0.5",
      "validation_against_experiment": "Experimental critical twinning stress ~778 MPa at LNT is close to the Sachs (M = 2.2) model prediction (742 MPa).",
      "analytical_models": [
        {
          "model_name": "Critical twinning stress (Eq. 9)",
          "equation_role": "σ_t = M(Γ/b + Gb/D)",
          "parameters": [
            {
              "name": "σ_t (M = 2.2), LNT",
              "value": "742",
              "unit": "MPa"
            },
            {
              "name": "σ_t (M = 3.06), LNT",
              "value": "1032",
              "unit": "MPa"
            },
            {
              "name": "σ_t (M = 2.7), LNT",
              "value": "910",
              "unit": "MPa"
            },
            {
              "name": "σ_t (Hall-Petch type, LNT)",
              "value": "934",
              "unit": "MPa"
            },
            {
              "name": "Experimental σ_t (LNT)",
              "value": "778",
              "unit": "MPa"
            },
            {
              "name": "M values",
              "value": "2.2 (Sachs), 2.7 (crystal plasticity FEM), 3.06 (Taylor model), 3.64 (<111>//TA and <110>//TA)",
              "unit": null
            }
          ],
          "model_note": "Estimated stresses at LNT are lower than at RT, while the experimental critical twinning stress rises from 723 MPa (RT) to 778 MPa (LNT)."
        }
      ]
    },
    {
      "computation_id": "comp_flow_stress",
      "simulation_method": "flow-stress decomposition modelling by summing strengthening contributions (ferrite + austenite)",
      "software_used": null,
      "potential_model_or_database": "flow stress model Eqs. 12–19 (Hall-Petch grain-boundary strengthening, lattice friction, dislocation (Taylor) hardening and twin strengthening)",
      "boundary_and_initial_conditions": "ferrite content ~3 %; austenite M = 3.06, α = 0.4, G = 68 GPa, b = 0.26 nm; ferrite M = 2.8, α = 0.2, G = 80.7 GPa, b = 0.248 nm; K_GB(γ) = 0.350 MPa·m^0.5; l = 182 nm, e = 72 nm at 55 % LNT",
      "validation_against_experiment": "Calculated contributions of dislocations and twins to flow stress are in excellent agreement with measured values (Fig. 13).",
      "analytical_models": [
        {
          "model_name": "Composite flow stress (Eq. 12)",
          "equation_role": "σ_mod = 0.97σ_mod(γ) + 0.03σ_mod(α)",
          "parameters": [
            {
              "name": "lattice friction stress (RT)",
              "value": "143",
              "unit": "MPa"
            },
            {
              "name": "lattice friction stress (LNT)",
              "value": "389",
              "unit": "MPa"
            },
            {
              "name": "initial grain boundary strengthening σ_GB(γ)",
              "value": "108",
              "unit": "MPa"
            },
            {
              "name": "twin strengthening contribution σ_twin(γ) (LNT, 55 %)",
              "value": "290",
              "unit": "MPa"
            }
          ],
          "model_note": "α was chosen as 0.4 based on the smallest σ_diff (Table 7); twin strengthening is significant only at high strain at LNT."
        }
      ]
    },
    {
      "computation_id": "comp_thermocalc_phase_diagram",
      "simulation_method": "equilibrium phase diagram calculation",
      "software_used": "Thermo-Calc",
      "potential_model_or_database": "TCFE12 database",
      "boundary_and_initial_conditions": "molar fraction of phases versus temperature 950–1200 °C",
      "validation_against_experiment": "Phase diagram shows a small fraction of BCC phase, consistent with the XRD result of ~97 % austenite.",
      "analytical_models": []
    }
  ],
  "unmapped_findings": [
    "Charpy V-notch (CVN) impact energy of the alloy at LNT is 254 ± 6 J (RT 331 ± 4 J); this value belongs to the separate Charpy impact specimen (55 mm × 10 mm × 10 mm, V-notch depth 2 mm) rather than to the LNT tensile specimen.",
    "Reduction of area of the alloy at LNT is 80 ± 1 % (RT 78 ± 0.5 %) from Table 2.",
    "The LNT impact energy decreases about 30 % from 331 J (RT) to 254 J (LNT), attributed to the existence of 3.0 % α-phase in the austenite matrix; fine cracks form around voids generated by detachment of α (the γ/α interface serves as crack initiation site). Crack initiation energy Wm ≈ 80–100 J for both temperatures, propagation energy Wp drops from 251 J (RT) to 156 J (LNT).",
    "Measured composition of the solution-treated specimen by wet-chemical analysis (wt.%): Mn 35.14, Al 5.97, C 0.095, Nb 0.11, V 0.10, Mo 1.24, W 0.95, Fe Bal.; austenite (γ): Mn 35.92, Al 5.88, C 0.098, Nb 0.09, V 0.09, Mo 1.12, W 0.86; ferrite (α): Mn 32.44, Al 6.83, C '–', Nb 0.09, V 0.18, Mo 1.54, W 1.63.",
    "Density of the investigated steel measured using the principle of Archimedes is 7.18 g·cm⁻³.",
    "Based on electrolytic extraction, V is completely dissolved in the steel while Nb, Mo and W are partially dissolved, with approximately 0.047 wt.% Nb, 0.017 wt.% Mo and 0.024 wt.% W existing in MC carbide.",
    "Deformation twinning nucleates at about 10 % tensile strain at LNT, whereas at RT it occurs at about 28 % tensile strain, indicating strong dependence of twinning on both deformation strain and temperature.",
    "RT (sibling) values for context: YS 251 ± 3 MPa, UTS 580 ± 6 MPa, uniform elongation 38.5 ± 0.5 %, total elongation 52.0 ± 0.5 %, RT true stresses 339/483/635/723/800 MPa at 3/10/20/28/38 % strain."
  ]
}
