Repository: RiverYanggg/SteelDig_datasbase

# SteelDig 企业级材料知识库

以 68 篇 Fe–Mn–Al–C 系低密度钢文献为语料，按《数据库建立》的总体架构落地：
**资产湖（不可变）→ PostgreSQL 事实层 → 检索层 → 消费层 API**。

当前状态：**已建成并完成全量入库**，68 篇 / 638 样品 / 1,508 条性能量 / 68,944 条溯源记录，
95 项测试（完整性 + API + 界面 + 校订 + 成分检索）全部通过，`error` 级质量问题为 0。

```
database/
├── 01_raw/mineru_source/     # 资产 A：MinerU 解析，68 篇（PDF + 图 + content_list）
├── 02_extraction/            # 资产 B：LLM 提取，68 篇（preprocess/output/timing）
├── 03_manifests/             # 资产清单、论文主索引、run 归属映射
├── 04_reports/               # 质检与覆盖率报告（自动生成）
├── 05_lake/                  # ★ 资产湖：内容寻址、不可变（sha256 命名）
├── 06_db/                    # ★ 数据库工程：迁移 / ETL / API / 测试 / 编排
├── 07_docs/                  # ★ 架构、数据字典、ER、运维、查询手册

File: 02_extraction/10.1016_j.msea.2024.147741/output/sample/sample_fe-35mn-6al-0.1c__lnt-tensile.json (part 1 of 2)
{
  "samples": [
    {
      "sample_id": "sample_fe-35mn-6al-0.1c__lnt-tensile",
      "paper_id": "10.1016_j.msea.2024.147741",
      "alloy_id": "alloy_fe-35mn-6al-0.1c",
      "process_id": "proc_lnt-tensile",
      "sample_label": "LNT tensile specimen",
      "aliases": [
        "LNT tensile sample",
        "liquid nitrogen temperature tensile specimen",
        "LNT"
      ]
    }
  ],
  "processing_steps": [
    {
      "source": {
        "reason": "Precursor homogenization step of the alloy from which the LNT tensile specimen was prepared.",
        "block_id": [
          "b0015"
        ]
      },
      "processing_step_id": "step_homogenization",
      "sequence": {
        "value": "1"
      },
      "type": {
        "value": "heat treatment"
      },
      "method": {
        "value": "homogenization"
      },
      "temperature": {
        "value": "1150 °C"
      },
      "temperature_unit": {
        "value": "°C"
      },
      "duration": {
        "value": "4 h"
      },
      "atmosphere": {
        "value": "vacuum induction melting under high purity Ar; as-cast ingot homogenized"
      },
      "cooling_medium": null,
      "heating_or_cooling_rate": null,
      "reduction_ratio": null,
      "processing_steps_notes": {
        "value": "Ingot with nominal composition Fe-35Mn-6Al-0.1C-0.1Nb-0.1V-1Mo-1W (wt.%) was prepared by vacuum induction melting (50 kg) under high purity Ar atmosphere; the as-cast ingot was homogenized at 1150 °C for 4 h."
      }
    },
    {
      "source": {
        "reason": "Hot rolling step that produced the rod from which the tensile specimens were cut.",
        "block_id": [
          "b0015"
        ]
      },
      "processing_step_id": "step_hot_rolling",
      "sequence": {
        "value": "2"
      },
      "type": {
        "value": "mechanical processing"
      },
      "method": {
        "value": "hot rolling"
      },
      "temperature": null,
      "temperature_unit": null,
      "duration": null,
      "atmosphere": null,
      "cooling_medium": null,
      "heating_or_cooling_rate": null,
      "reduction_ratio": null,
      "processing_steps_notes": {
        "value": "The homogenized ingot was hot-rolled (HR) into rods with a diameter of 16.5 mm."
      }
    },
    {
      "source": {
        "reason": "Solution treatment that establishes the starting microstructure of the LNT tensile specimen (parent process proc_st-1050c-2h-oq).",
        "block_id": [
          "b0015"
        ]
      },
      "processing_step_id": "step_solution_treatment",
      "sequence": {
        "value": "3"
      },
      "type": {
        "value": "heat treatment"
      },
      "method": {
        "value": "solution treatment"
      },
      "temperature": {
        "value": "1050 °C"
      },
      "temperature_unit": {
        "value": "°C"
      },
      "duration": {
        "value": "2 h"
      },
      "atmosphere": null,
      "cooling_medium": {
        "value": "oil quenching"
      },
      "heating_or_cooling_rate": null,
      "reduction_ratio": null,
      "processing_steps_notes": {
        "value": "The HR steel rods were solution-treated at 1050 °C for 2 h followed by oil quenching to obtain equiaxed grain structures with nearly equivalent grain sizes."
      }
    },
    {
      "source": {
        "reason": "Defines the LNT tensile deformation state (the process that defines this sample).",
        "block_id": [
          "b0026",
          "b0033"
        ]
      },
      "processing_step_id": "step_lnt_tensile",
      "sequence": {
        "value": "4"
      },
      "type": {
        "value": "mechanical processing"
      },
      "method": {
        "value": "uniaxial tensile testing at liquid nitrogen temperature (LNT)"
      },
      "temperature": {
        "value": "-196 °C"
      },
      "temperature_unit": {
        "value": "°C"
      },
      "duration": null,
      "atmosphere": {
        "value": "liquid nitrogen"
      },
      "cooling_medium": {
        "value": "liquid nitrogen"
      },
      "heating_or_cooling_rate": null,
      "reduction_ratio": null,
      "processing_steps_notes": {
        "value": "Standard tensile specimens with gauge length 25 mm and diameter 5 mm cut from the quenched rods with tensile axis parallel to the rod axis; tested at an initial strain rate of 1.0×10⁻³ s⁻¹ at LNT using an MTS tensile machine; at least three specimens deformed to fracture to confirm reproducibility."
      }
    },
    {
      "source": {
        "reason": "Interrupted LNT tensile tests define the strain states at which the LNT microstructures were characterized.",
        "block_id": [
          "b0026",
          "b0051"
        ]
      },
      "processing_step_id": "step_interrupted_tensile",
      "sequence": {
        "value": "5"
      },
      "type": {
        "value": "mechanical processing"
      },
      "method": {
        "value": "interrupted tensile tests"
      },
      "temperature": {
        "value": "-196 °C"
      },
      "temperature_unit": {
        "value": "°C"
      },
      "duration": null,
      "atmosphere": {
        "value": "liquid nitrogen"
      },
      "cooling_medium": {
        "value": "liquid nitrogen"
      },
      "heating_or_cooling_rate": null,
      "reduction_ratio": null,
      "processing_steps_notes": {
        "value": "Interrupted tensile tests to engineering strains of 3 %, 10 %, 20 %, 28 %, 38 % and 55 % were performed to reveal the microstructural evolution during straining at LNT."
      }
    }
  ],
  "structures": [
    {
      "source": {
        "reason": "EBSD/TEM characterization of the starting material prior to LNT tensile deformation.",
        "block_id": [
          "b0029",
          "b0031"
        ]
      },
      "structure_id": "str_initial",
      "overall_structure": {
        "value": "Solution-treated precursor (1050 °C, 2 h + oil quench): equiaxed FCC γ-austenite matrix with a small fraction (~3 vol.%) of BCC α ferrite uniformly distributed along austenite grain boundaries; abundant annealing twin boundaries (white lines); very weak texture; L1₂-type short-range ordering (SRO) and MC carbide present."
      },
      "number_of_phases": {
        "value": "2 (γ + α) plus MC carbide and L1₂-type SRO"
      },
      "microstructure_counts": null,
      "microstructure_list": [
        {
          "source": {
            "reason": "Initial microstructure of the solution-treated starting material which is the precursor of the LNT tensile specimen.",
            "block_id": [
              "b0029",
              "b0031",
              "figure_001"
            ]
          },
          "microstructure_id": "micro_initial",
          "region": {
            "value": "bulk (starting material)"
          },
          "related_sequence": {
            "value": "3"
          },
          "phases_present": [
            {
              "phase_name": {
                "value": "γ austenite"
              },
              "crystal_structure": {
                "value": "FCC"
              },
              "volume_fraction": {
                "value": "~97 vol.% (~97 %)"
              },
              "morphology": {
                "value": "equiaxed matrix grains including many annealing twin boundaries"
              },
              "grain_size": {
                "value": "about 10.8 μm average (misorientation ≥15°)"
              },
              "texture": {
                "value": "very weak"
              }
            },
            {
              "phase_name": {
                "value": "α ferrite"
              },
              "crystal_structure": {
                "value": "BCC"
              },
              "volume_fraction": {
                "value": "approximately 3 %"
              },
              "morphology": {
                "value": "small particles uniformly distributed along the austenite grain boundaries"
              },
              "grain_size": {
                "value": "about 4.7 μm average"
              },
              "texture": null
            }
          ],
          "defects": [
            {
              "type": {
                "value": "geometrically necessary dislocations (GND)"
              },
              "porosity": null,
              "inclusions": [],
              "dislocation_density": {
                "value": "1.6×10¹³ m⁻²"
              },
              "lattice_distortion": null
            }
          ],
          "grain_structure": {
            "average_grain_size": {
              "value": {
                "value": "10.8"
              },
              "unit": {
                "value": "μm"
              }
            },
            "grain_size_distribution": null,
            "texture": {
              "value": "very weak texture along the forging/rolling direction"
            }
          },
          "precipitates": [
            {
              "precipitate_id": "MC_carbide",
              "type": {
                "value": "MC carbide"
              },
              "size": null,
              "distribution": {
                "value": "V fully dissolved in the steel; approximately 0.047 wt.% Nb, 0.017 wt.% Mo and 0.024 wt.% W existing in MC carbide"
              },
              "coherency": null
            },
            {
              "precipitate_id": "SRO_L12",
              "type": {
                "value": "L1₂-type short-range ordering (SRO)"
              },
              "size": null,
              "distribution": {
                "value": "extremely weak superlattice spots near the [0-11] diffraction pattern; satellite reflections near some main γ spots"
              },
              "coherency": null
            }
          ]
        }
      ]
    },
    {
      "source": {
        "reason": "LNT deformation microstructure at 3 % engineering strain.",
        "block_id": [
          "b0051",
          "b0053"
        ]
      },
      "structure_id": "str_lnt_3",
      "overall_structure": {
        "value": "LNT tensile deformation at 3 % engineering strain: complex planar slip features dominate; austenite remains stable."
      },
      "number_of_phases": {
        "value": "2 (γ + α)"
      },
      "microstructure_counts": null,
      "microstructure_list": [
        {
          "source": {
            "reason": "LNT TEM/EBSD observations at 3 % engineering strain.",
            "block_id": [
              "b0051",
              "b0053",
              "b0059",
              "figure_008"
            ]
          },
          "microstructure_id": "micro_lnt_3",
          "region": {
            "value": "gauge section (3 % engineering strain)"
          },
          "related_sequence": {
            "value": "5"
          },
          "phases_present": [
            {
              "phase_name": {
                "value": "γ austenite"
              },
              "crystal_structure": {
                "value": "FCC"
              },
              "volume_fraction": {
                "value": "~97 % (stable, no phase transformation)"
              },
              "morphology": null,
              "grain_size": null,
              "texture": null
            }
          ],
          "defects": [
            {
              "type": {
                "value": "dislocation nodes, dislocation pairs and dislocation multi-junctions (complex planar slip)"
              },
              "porosity": null,
              "inclusions": [],
              "dislocation_density": {
                "value": "ρ (LNT-XRD) = 0.72×10¹⁴ m⁻²; ρ^GND (LNT-EBSD) = 0.97×10¹⁴ m⁻²"
              },
              "lattice_distortion": null
            },
            {
              "type": {
                "value": "stacking faults formed at annealed twin boundaries (low temperature facilitates planar glide)"
              },
              "porosity": null,
              "inclusions": [],
              "dislocation_density": null,
              "lattice_distortion": null
            }
          ],
          "grain_structure": {
            "average_grain_size": {
              "value": null,
              "unit": null
            },
            "grain_size_distribution": null,
            "texture": null
          },
          "precipitates": [
            {
              "precipitate_id": "MC_carbide",
              "type": {
                "value": "MC carbide particle at a {111}-faceted boundary"
              },
              "size": null,
              "distribution": {
                "value": "observed at a {111}-faceted grain/subgrain boundary"
              },
              "coherency": null
            }
          ]
        }
      ]
    },
    {
      "source": {
        "reason": "LNT deformation microstructure at 10 % engineering strain.",
        "block_id": [
          "b0051",
          "b0053",
          "b0055"
        ]
      },
      "structure_id": "str_lnt_10",
      "overall_structure": {
        "value": "LNT tensile deformation at 10 % engineering strain: pronounced complex planar slip together with deformation twins nucleated at annealed twin boundaries."
      },
      "number_of_phases": {
        "value": "2 (γ + α)"
      },
      "microstructure_counts": null,
      "microstructure_list": [
        {
          "source": {
            "reason": "LNT TEM observations at 10 % engineering strain; deformation twinning starts at ~10 % at LNT.",
            "block_id": [
              "b0051",
              "b0053",
              "b0055",
              "figure_008"
            ]
          },
          "microstructure_id": "micro_lnt_10",
          "region": {
            "value": "gauge section (10 % engineering strain)"
          },
          "related_sequence": {
            "value": "5"
          },
          "phases_present": [
            {
              "phase_name": {
                "value": "γ austenite"
              },
              "crystal_structure": {
                "value": "FCC"
              },
              "volume_fraction": {
                "value": "~97 %"
              },
              "morphology": null,
              "grain_size": null,
              "texture": null
            }
          ],
          "defects": [
            {
              "type": {
                "value": "complex planar slip features (further pronounced)"
              },
              "porosity": null,
              "inclusions": [],
              "dislocation_density": {
                "value": "ρ (LNT-XRD) = 2.94×10¹⁴ m⁻²; ρ^GND (LNT-EBSD) = 2.59×10¹⁴ m⁻²"
              },
              "lattice_distortion": null
            },
            {
              "type": {
                "value": "deformation twins nucleated at annealed twin boundaries (related to stacking faults)"
              },
              "porosity": null,
              "inclusions": [],
              "dislocation_density": null,
              "lattice_distortion": null
            }
          ],
          "grain_structure": {
            "average_grain_size": {
              "value": null,
              "unit": null
            },
            "grain_size_distribution": null,
            "texture": null
          },
          "precipitates": [
            {
              "precipitate_id": "twin_bundle_10",
              "type": {
                "value": "deformation twin bundles"
              },
              "size": {
                "value": {
                  "value": "about 5"
                },
                "unit": {
                  "value": "nm"
                }
              },
              "distribution": {
                "value": "fine parallel twin lamellae at annealed twin boundaries (width ~5 nm, below EBSD detection limit)"
              },
              "coherency": null
            }
          ]
        }
      ]
    },
    {
      "source": {
        "reason": "LNT deformation microstructure at 20 % engineering strain.",
        "block_id": [
          "b0053",
          "b0054",
          "b0059"
        ]
      },
      "structure_id": "str_lnt_20",
      "overall_structure": {
        "value": "LNT tensile deformation at 20 % engineering strain: dislocation cell blocks and dislocation cells develop; deformation twins present but proportion still very low (competition between dislocation gliding and twinning)."
      },
      "number_of_phases": {
        "value": "2 (γ + α)"
      },
      "microstructure_counts": null,
      "microstructure_list": [
        {
          "source": {
            "reason": "LNT TEM observations at 20 % engineering strain.",
            "block_id": [
              "b0053",
              "b0054",
              "b0059",
              "figure_008"
            ]
          },
          "microstructure_id": "micro_lnt_20",
          "region": {
            "value": "gauge section (20 % engineering strain)"
          },
          "related_sequence": {
            "value": "5"
          },
          "phases_present": [
            {
              "phase_name": {
                "value": "γ austenite"
              },
              "crystal_structure": {
                "value": "FCC"
              },
              "volume_fraction": {
                "value": "~97 %"
              },
              "morphology": null,
              "grain_size": null,
              "texture": null
            }
          ],
          "defects": [
            {
              "type": {
                "value": "dislocation cell blocks (in grains oriented away from <100>//TA) and dislocation cells (in grains close to <100>//TA)"
              },
              "porosity": null,
              "inclusions": [],
              "dislocation_density": {
                "value": "ρ (LNT-XRD) = 5.66×10¹⁴ m⁻²; ρ^GND (LNT-EBSD) = 5.95×10¹⁴ m⁻²"
              },
              "lattice_distortion": null
            },
            {
              "type": {
                "value": "deformation twins in grain interiors (low proportion)"
              },
              "porosity": null,
              "inclusions": [],
              "dislocation_density": null,
              "lattice_distortion": null
            }
          ],
          "grain_structure": {
            "average_grain_size": {
              "value": null,
              "unit": null
            },
            "grain_size_distribution": null,
            "texture": null
          },
          "precipitates": [
            {
              "precipitate_id": "twin_20",
              "type": {
                "value": "deformation twins"
              },
              "size": {
                "value": {
                  "value": "about 24"
                },
                "unit": {
                  "value": "nm"
                }
              },
              "distribution": {
                "value": "thin planar bands (width ~24 nm) in grain interiors"
              },
              "coherency": null
            },
            {
              "precipitate_id": "CBs_DCs_20",
              "type": {
                "value": "cell blocks / dislocation cells (CBs or DCs)"
              },
              "size": {
                "value": {
                  "value": "429 ± 76"
                },
                "unit": {
                  "value": "nm"
                }
              },
              "distribution": {
                "value": "equiaxed cells/cell blocks"
              },
              "coherency": null
            }
          ]
        }
      ]
    },
    {
      "source": {
        "reason": "LNT deformation microstructure at 28 % engineering strain.",
        "block_id": [
          "b0054",
          "b0059"
        ]
      },
      "structure_id": "str_lnt_28",
      "overall_structure": {
        "value": "LNT tensile deformation at 28 % engineering strain: dislocation cell blocks refined; a small amount of wide and fine microbands; twins further activated but prevalence still relatively low."
      },
      "number_of_phases": {
        "value": "2 (γ + α)"
      },
      "microstructure_counts": null,
      "microstructure_list": [
        {
          "source": {
            "reason": "LNT TEM observations at 28 % engineering strain.",
            "block_id": [
              "b0054",
              "b0059",
              "figure_008"
            ]
          },
          "microstructure_id": "micro_lnt_28",
          "region": {
            "value": "gauge section (28 % engineering strain)"
          },
          "related_sequence": {
            "value": "5"
          },
          "phases_present": [
            {
              "phase_name": {
                "value": "γ austenite"
              },
              "crystal_structure": {
                "value": "FCC"
              },
              "volume_fraction": {
                "value": "~97 %"
              },
              "morphology": null,
              "grain_size": null,
              "texture": null
            }
          ],
          "defects": [
            {
              "type": {
                "value": "refined dislocation cell blocks and dislocation cells; microbands (plastic localization)"
              },
              "porosity": null,
              "inclusions": [],
              "dislocation_density": {
                "value": "ρ (LNT-XRD) = 7.90×10¹⁴ m⁻²; ρ^GND (LNT-EBSD) = 6.93×10¹⁴ m⁻²"
              },
              "lattice_distortion": null
            },
            {
              "type": {
                "value": "deformation twins"
              },
              "porosity": null,
              "inclusions": [],
              "dislocation_density": null,
              "lattice_distortion": null
            }
          ],
          "grain_structure": {
            "average_grain_size": {
              "value": null,
              "unit": null
            },
            "grain_size_distribution": null,
            "texture": null
          },
          "precipitates": [
            {
              "precipitate_id": "microbands_28",
              "type": {
                "value": "microbands"
              },
              "size": {
                "value": {
                  "value": "broad microbands ~390 nm; fine microbands ~137 nm"
                },
                "unit": {
                  "value": "nm"
                }
              },
              "distribution": {
                "value": "broad microbands originate from grain boundaries; fine microbands originate within the grains"
              },
              "coherency": null
            },
            {
              "precipitate_id": "twin_28",
              "type": {
                "value": "deformation twins"
              },
              "size": {
                "value": {
                  "value": "about 157"
                },
                "unit": {
                  "value": "nm"
                }
              },
              "distribution": {
                "value": "parallel bright/dark bands (width ~157 nm)"
              },
              "coherency": null
            },
            {
              "precipitate_id": "CBs_DCs_28",
              "type": {
                "value": "cell blocks / dislocation cells (CBs or DCs)"
              },
              "size": {
                "value": {
                  "value": "242 ± 54"
                },
                "unit": {
                  "value": "nm"
                }
              },
              "distribution": {
                "value": "refined cells/cell blocks"
              },
              "coherency": null
            }
          ]
        }
      ]
    },
    {
      "source": {
        "reason": "LNT deformation microstructure at 38 % engineering strain.",
        "block_id": [
          "b0054",
          "b0059"
        ]
      },
      "structure_id": "str_lnt_38",
      "overall_structure": {
        "value": "LNT tensile deformation at 38 % engineering strain: a significant number of deformation twins activated; denser, more diffuse high-KAM network than at RT."
      },
      "number_of_phases": {
        "value": "2 (γ + α)"
      },
      "microstructure_counts": null,
      "microstructure_list": [
        {
          "source": {
            "reason": "LNT TEM/EBSD observations at 38 % engineering strain.",
            "block_id": [
              "b0054",
              "b0059",
              "figure_008"
            ]
          },
          "microstructure_id": "micro_lnt_38",
          "region": {
            "value": "gauge section (38 % engineering strain)"
          },
          "related_sequence": {
            "value": "5"
          },
          "phases_present": [
            {
              "phase_name": {
                "value": "γ austenite"
              },
              "crystal_structure": {
                "value": "FCC"
              },
              "volume_fraction": {
                "value": "~97 %"
              },
              "morphology": null,
              "grain_size": null,
              "texture": {
                "value": "<111>//TA texture strong (higher than at maximum uniform elongation at RT)"
              }
            }
          ],
          "defects": [
            {
              "type": {
                "value": "dense deformation twins (dense parallel twin bundles) and dislocation substructure"
              },
              "porosity": null,
              "inclusions": [],
              "dislocation_density": {
                "value": "ρ (LNT-XRD) = 9.31×10¹⁴ m⁻²; ρ^GND (LNT-EBSD) = 9.17×10¹⁴ m⁻²"
              },
              "lattice_distortion": null
            }
          ],
          "grain_structure": {
            "average_grain_size": {
              "value": null,
              "unit": null
            },
            "grain_size_distribution": null,
            "texture": {
              "value": "strong <111>//TA texture"
            }
          },
          "precipitates": [
            {
              "precipitate_id": "primary_twins_38",
              "type": {
                "value": "primary deformation twins"
              },
              "size": null,
              "distribution": {
                "value": "dense parallel twin bundles filling grains; type III grains form multiple-orientation twinning, type II grains single-orientation twinning"
              },
              "coherency": null
            }
          ]
        }
      ]
    },
    {
      "source": {
        "reason": "LNT deformation microstructure at 55 % engineering strain.",
        "block_id": [
          "b0054",
          "b0059",
          "b0121"
        ]
      },
      "structure_id": "str_lnt_55",
      "overall_structure": {
        "value": "LNT tensile deformation at 55 % engineering strain (close to maximum force strain): a large number of secondary twins activated in addition to primary twins; secondary twins contain more stacking faults than primary twins."
      },
      "number_of_phases": {
        "value": "2 (γ + α)"
      },
      "microstructure_counts": null,
      "microstructure_list": [
        {
          "source": {
            "reason": "LNT TEM observations at 55 % engineering strain.",
            "block_id": [
              "b0054",
              "b0059",
              "b0121",
              "figure_008"
            ]
          },
          "microstructure_id": "micro_lnt_55",
          "region": {
            "value": "gauge section (55 % engineering strain)"
          },
          "related_sequence": {
            "value": "5"
          },
          "phases_present": [
            {
              "phase_name": {
                "value": "γ austenite"
              },
              "crystal_structure": {
                "value": "FCC"
              },
              "volume_fraction": {
                "value": "~97 %"
              },
              "morphology": null,
              "grain_size": null,
              "texture": {
                "value": "strong <111>//TA texture"
              }
            },
            {
              "phase_name": {
                "value": "deformation twins (primary + secondary)"
              },
              "crystal_structure": null,
              "volume_fraction": null,
              "morphology": {
                "value": "primary twin bundles plus secondary twins rich in stacking faults"
              },
              "grain_size": null,
              "texture": null
            }
          ],
          "defects": [
            {
              "type": {
                "value": "primary deformation twins (further enhanced) and secondary deformation twins (significantly activated)"
              },
              "porosity": null,
              "inclusions": [],
              "dislocation_density": {
                "value": "ρ (LNT-XRD) = 13.32×10¹⁴ m⁻²; ρ^GND (LNT-EBSD) = 9.73×10¹⁴ m⁻²"
              },
              "lattice_distortion": null
            },
            {
              "type": {
                "value": "stacking faults (abundant in secondary twin lamellae)"
              },
              "porosity": null,
              "inclusions": [],
              "dislocation_density": null,
              "lattice_distortion": null
            }
          ],
          "grain_structure": {
            "average_grain_size": {
              "value": null,
              "unit": null
            },
            "grain_size_distribution": null,
            "texture": {
              "value": "strong <111>//TA texture"
            }
          },
          "precipitates": [
            {
              "precipitate_id": "twins_55",
              "type": {
                "value": "primary and secondary deformation twins"
              },
              "size": {
                "value": {
                  "value": "average twin spacing l = 182 nm; average twin thickness e = 72 nm"
                },
                "unit": {
                  "value": "nm"
                }
              },
              "distribution": {
                "value": "primary twins enhanced, secondary twins activated at 55 %, secondary twins contain more stacking faults"
              },
              "coherency": null
            }
          ]
        }
      ]
    }
  ],
  "interfaces": [
    {
      "source": {
        "reason": "Interface and defect-interaction behaviour relevant to the LNT tensile specimen.",
        "block_id": [
          "b0011",
          "b0051",
          "b0053",
          "b0060",
          "b0107",
          "b0121"
        ]
      },
      "interface_set_id": "int_lnt",
      "phase_interfaces": [
        {
          "interface_id": "if_gamma_alpha",
          "microstructure_id": "micro_initial",
          "phase_1_name": {
            "value": "γ austenite (FCC)"
          },
          "phase_2_name": {
            "value": "α ferrite (BCC)"
          },
          "coherence": null
        }
      ],
      "defect_interactions": [
        {
          "interaction_id": "di_twin_barrier",
          "microstructure_id": "micro_lnt_55",
          "interaction_type": {
            "value": "twin boundaries act as effective barriers to dislocation motion"
          },
          "qualitative_or_quantitative_description": {
            "value": "Twin boundaries reduce the dislocation mean free path (dynamic Hall-Petch effect), contributing to the sustained hardening response in Stage D; at 55 % LNT the twin strengthening contribution is calculated to be 290 MPa (with l = 182 nm and e = 72 nm)."
          }
        },
        {
          "interaction_id": "di_sf_nucleation",
          "microstructure_id": "micro_lnt_10",
          "interaction_type": {
            "value": "stacking faults formed at annealed twin boundaries act as nucleation sites for deformation twins"
          },
          "qualitative_or_quantitative_description": {
            "value": "At 3 % LNT distinct stacking faults form at the annealed twin boundaries; at 10 % pronounced deformation twins appear at the annealed twin boundaries as a result of the previously formed stacking faults."
          }
        },
        {
          "interaction_id": "di_cellblock_wall_stress",
          "microstructure_id": "micro_lnt_28",
          "interaction_type": {
            "value": "stress concentration at cell block walls with planar slip characteristics activates twinning"
          },
          "qualitative_or_quantitative_description": {
            "value": "Type II and III grains form cell block walls with planar slip characteristics producing stress concentration exceeding the macroscopic shear stress; the shear stress from this concentration significantly exceeds the macroscopic shear stress, activating twinning that macroscopically is unfavourable."
          }
        }
      ],
      "slip_behavior": {
        "value": "LNT deformation is dominated by planar slip (enhanced cross-slip at low carbon/high rate). Type II grains preferentially form single dislocation glide traces; type III grains tend to develop double glide traces; only a small fraction of type I grains exhibit slip traces and instead form uniform dislocation cells."
      },
      "phase_evolution": {
        "value": "Austenite is highly stable; no phase transformation occurs in the austenite at LNT (γ fraction ~97 % stays essentially constant with strain), only BCC α phase present at a small fraction."
      },
      "interface_notes": {
        "value": "In duplex steels the main crack sources originate from the FCC/BCC (γ/α) interfaces; for cryogenic impact samples fine cracks form around voids generated by detachment of α, indicating the γ/α interface serves as a crack initiation site, which may contribute to a decrease in crack propagation energy at low temperature."
      }
    }
  ],
  "properties": [
    {
      "source": {
        "reason": "Tensile mechanical properties and conditions of the LNT tensile specimen.",
        "block_id": [
          "b0026",
          "b0033",
          "b0036",
          "b0059"
        ]
      },
      "property_set_id": "prop_lnt_tensile",
      "measurement_conditions": {
        "temperature": {
          "value": "-196 °C",
          "source": {
            "reason": "LNT tensile test temperature.",
            "block_id": [
              "b0026",
              "b0033"
            ]
          }
        },
        "temperature_unit": {
          "value": "°C",
          "source": {
            "reason": "Test temperature unit given as degrees Celsius.",
            "block_id": [
              "b0033"
            ]
          }
        },
        "environment": {
          "value": "liquid nitrogen",
          "source": {
            "reason": "Tests performed at liquid nitrogen temperature.",
            "block_id": [
              "b0026",
              "b0033"
            ]
          }
        },
        "strain_rate": {
          "value": "1.0×10⁻³ s⁻¹",
          "source": {
            "reason": "Initial strain rate of the tensile tests.",
            "block_id": [
              "b0026"
            ]
          }
        },
        "specimen_geometry": {
          "value": "standard tensile specimen, gauge length 25 mm, diameter 5 mm",
          "source": {
            "reason": "Specimen geometry for tensile testing.",
            "block_id": [
              "b0026"
            ]
          }
        },
        "test_standard": null,
        "other_conditions": {
          "value": "tensile axis direction parallel to the rod axis; LNT",
          "source": {
            "reason": "Orientation of tensile axis and deformation state.",
            "block_id": [
              "b0026"
            ]
          }
        }
      },
      "mechanical": {
        "tensile_properties": {
          "yield_strength": [
            {
              "source": {
                "reason": "0.2 % offset yield strength at LNT from Table 2.",
                "block_id": [
                  "b0033",
                  "b0036"
                ]
              },
              "direction": {
                "value": "tensile axis (TA)"
              },
              "value": {
                "value": "497 ± 5 MPa"
              },
              "unit": {
                "value": "MPa"
              },
              "uncertainty": {
                "value": "± 5 MPa"
              }
            }
          ],
          "ultimate_tensile_strength": [
            {
              "source": {
                "reason": "Ultimate tensile strength at LNT from Table 2.",
                "block_id": [
                  "b0033",
                  "b0036"
                ]
              },
              "direction": {
                "value": "tensile axis (TA)"
              },
              "value": {
                "value": "945 ± 8 MPa"
              },
              "unit": {
                "value": "MPa"
              },
              "uncertainty": {
                "value": "± 8 MPa"
              }
            }
          ],
          "elongation": [
            {
              "source": {
                "reason": "Uniform elongation at LNT from Table 2.",
                "block_id": [
                  "b0033",
                  "b0036"
                ]
              },
              "type": {
                "value": "uniform elongation"
              },
              "direction": {
                "value": "tensile axis (TA)"
              },
              "value": {
                "value": "56.0 ± 0.5 %"
              },
              "unit": {
                "value": "%"
              },
              "uncertainty": {
                "value": "± 0.5 %"
              }
            },
            {
              "source": {
                "reason": "Total elongation at LNT from Table 2.",
                "block_id": [
                  "b0033",
                  "b0036"
                ]
              },
              "type": {
                "value": "total elongation"
              },
              "direction": {
                "value": "tensile axis (TA)"
              },
              "value": {
                "value": "75.5 ± 0.5 %"
              },
              "unit": {
                "value": "%"
              },
              "uncertainty": {
                "value": "± 0.5 %"
              }
            }
          ],
          "youngs_modulus": null,
          "stress_strain_curves": {
            "value": "LNT tensile engineering stress-strain curve (Fig. 2a) reaches just below 950 MPa and fails near engineering strain 0.75",
            "source": {
              "reason": "Description of the LNT engineering stress-strain curve.",
              "block_id": [
                "figure_002",
                "b0033"
              ]
            }
          },
          "stress_strain_distribution": [
            {
              "source": {
                "reason": "LNT true stress at 3.0 % engineering strain (Table 3).",
                "block_id": [
                  "b0058",
                  "b0059"
                ]
              },
              "true_strain": {
                "value": "3.0 %"
              },
              "true_stress": {
                "value": "598 MPa"
              }
            },
            {
              "source": {
                "reason": "LNT true stress at 10.0 % engineering strain (Table 3).",
                "block_id": [
                  "b0058",
                  "b0059"
                ]
              },
              "true_strain": {
                "value": "9.5 %"
              },
              "true_stress": {
                "value": "778 MPa"
              }
            },
            {
              "source": {
                "reason": "LNT true stress at 20.0 % engineering strain (Table 3).",
                "block_id": [
                  "b0058",
                  "b0059"
                ]
              },
