Repository: RiverYanggg/SteelDig_datasbase

# SteelDig 企业级材料知识库

以 68 篇 Fe–Mn–Al–C 系低密度钢文献为语料，按《数据库建立》的总体架构落地：
**资产湖（不可变）→ PostgreSQL 事实层 → 检索层 → 消费层 API**。

当前状态：**已建成并完成全量入库**，68 篇 / 638 样品 / 1,508 条性能量 / 68,944 条溯源记录，
95 项测试（完整性 + API + 界面 + 校订 + 成分检索）全部通过，`error` 级质量问题为 0。

```
database/
├── 01_raw/mineru_source/     # 资产 A：MinerU 解析，68 篇（PDF + 图 + content_list）
├── 02_extraction/            # 资产 B：LLM 提取，68 篇（preprocess/output/timing）
├── 03_manifests/             # 资产清单、论文主索引、run 归属映射
├── 04_reports/               # 质检与覆盖率报告（自动生成）
├── 05_lake/                  # ★ 资产湖：内容寻址、不可变（sha256 命名）
├── 06_db/                    # ★ 数据库工程：迁移 / ETL / API / 测试 / 编排
├── 07_docs/                  # ★ 架构、数据字典、ER、运维、查询手册

File: 02_extraction/10.1016_j.msea.2024.147741/output/sample/sample_fe-35mn-6al-0.1c__rt-tensile.data.json
{
  "samples": [
    {
      "sample_id": "sample_fe-35mn-6al-0.1c__rt-tensile",
      "paper_id": "10.1016_j.msea.2024.147741",
      "alloy_id": "alloy_fe-35mn-6al-0.1c",
      "process_id": "proc_rt-tensile",
      "sample_label": "RT tensile specimen",
      "aliases": [
        "RT tensile sample",
        "room temperature tensile specimen",
        "RT"
      ]
    }
  ],
  "processing_steps": [
    {
      "processing_step_id": "step_1_melting",
      "sequence": "1",
      "type": "casting / melting",
      "method": "vacuum induction melting",
      "temperature": null,
      "temperature_unit": null,
      "duration": null,
      "atmosphere": "high purity Ar atmosphere",
      "cooling_medium": null,
      "heating_or_cooling_rate": null,
      "reduction_ratio": null,
      "processing_steps_notes": "50 kg ingot with nominal composition Fe-35Mn-6Al-0.1C-0.1Nb-0.1V-1Mo-1W (wt.%) prepared by vacuum induction melting."
    },
    {
      "processing_step_id": "step_2_homogenization",
      "sequence": "2",
      "type": "heat treatment",
      "method": "homogenization",
      "temperature": "1150",
      "temperature_unit": "°C",
      "duration": "4 h",
      "atmosphere": null,
      "cooling_medium": null,
      "heating_or_cooling_rate": null,
      "reduction_ratio": null,
      "processing_steps_notes": "As-cast ingot homogenized at 1150 °C for 4 h."
    },
    {
      "processing_step_id": "step_3_hot_rolling",
      "sequence": "3",
      "type": "mechanical processing",
      "method": "hot rolling",
      "temperature": null,
      "temperature_unit": null,
      "duration": null,
      "atmosphere": null,
      "cooling_medium": null,
      "heating_or_cooling_rate": null,
      "reduction_ratio": null,
      "processing_steps_notes": "Subsequently hot-rolled (HR) into rods with a diameter of 16.5 mm."
    },
    {
      "processing_step_id": "step_4_solution_treatment",
      "sequence": "4",
      "type": "heat treatment",
      "method": "solution treatment",
      "temperature": "1050",
      "temperature_unit": "°C",
      "duration": "2 h",
      "atmosphere": null,
      "cooling_medium": "oil quenching",
      "heating_or_cooling_rate": null,
      "reduction_ratio": null,
      "processing_steps_notes": "HR rods solution-treated at 1050 °C for 2 h followed by oil quenching to obtain equiaxed grain structures (parent process proc_st-1050c-2h-oq shared by both RT and LNT states)."
    },
    {
      "processing_step_id": "step_5_rt_tensile",
      "sequence": "5",
      "type": "mechanical processing / deformation",
      "method": "uniaxial tensile testing (tensile deformation)",
      "temperature": "room temperature (RT; 20 °C)",
      "temperature_unit": "°C",
      "duration": null,
      "atmosphere": null,
      "cooling_medium": null,
      "heating_or_cooling_rate": null,
      "reduction_ratio": null,
      "processing_steps_notes": "Tensile tests on standard specimens (gauge length 25 mm, diameter 5 mm, tensile axis parallel to rod axis) at an initial strain rate of 1.0 × 10⁻³ s⁻¹ at room temperature using an MTS machine; interrupted tests to engineering strains of 3 %, 10 %, 20 %, 28 %, 38 % and 55 %; at least three specimens deformed to fracture."
    }
  ],
  "structures": [
    {
      "structure_id": "struct_initial_solution_treated",
      "overall_structure": "Equiaxed FCC γ-austenite matrix embedded with a small fraction of BCC α ferrite uniformly distributed along the austenite grain boundaries; many annealing twin boundaries; very weak texture; L1₂-type short-range order and faint superlattice/satellite reflections; MC carbide present.",
      "number_of_phases": "2 (γ austenite FCC + α ferrite BCC)",
      "microstructure_counts": null,
      "microstructure_list": [
        {
          "microstructure_id": "micro_initial",
          "region": "bulk (starting material before tensile deformation)",
          "related_sequence": "4",
          "phases_present": [
            {
              "phase_name": "γ austenite (FCC)",
              "crystal_structure": "face-centered cubic (FCC)",
              "volume_fraction": "~97 %",
              "morphology": "equiaxed grains with many annealing twin boundaries (white lines)",
              "grain_size": "average grain size about 10.8 μm (misorientation ≥15°)",
              "texture": "very weak texture"
            },
            {
              "phase_name": "α ferrite (BCC)",
              "crystal_structure": "body-centered cubic (BCC)",
              "volume_fraction": "~3 %",
              "morphology": "small particles uniformly distributed along the austenite grain boundaries",
              "grain_size": "average grain size about 4.7 μm",
              "texture": "weak"
            }
          ],
          "defects": [
            {
              "type": "geometrically necessary dislocations (KAM)",
              "porosity": null,
              "inclusions": [],
              "dislocation_density": "1.6 × 10^13 m^-2",
              "lattice_distortion": null
            }
          ],
          "grain_structure": {
            "average_grain_size": {
              "value": "10.8",
              "unit": "μm"
            },
            "grain_size_distribution": null,
            "texture": "very weak texture along the forging direction"
          },
          "precipitates": [
            {
              "precipitate_id": "ppt_MC",
              "type": "MC carbide (containing Nb, Mo, W; V fully dissolved)",
              "size": null,
              "distribution": null,
              "coherency": null
            }
          ]
        }
      ]
    },
    {
      "structure_id": "struct_rt_deformed",
      "overall_structure": "RT tensile deformation is controlled by planar dislocation slip and dislocation substructure refinement (Taylor lattices → cell blocks (CBs) and dislocation cells (DCs) → refinement) with a small amount of deformation twinning appearing only just before necking (~28 % strain). No phase transformation occurs in the austenite.",
      "number_of_phases": "2 (γ austenite + α ferrite) with no phase transformation during RT deformation",
      "microstructure_counts": "5 interrupted strain states examined at RT (3, 10, 20, 28, 38 % engineering strain)",
      "microstructure_list": [
        {
          "microstructure_id": "micro_rt_3",
          "region": "bulk (gauge section)",
          "related_sequence": "5",
          "phases_present": [
            {
              "phase_name": "γ austenite (FCC)",
              "crystal_structure": "face-centered cubic (FCC)",
              "volume_fraction": null,
              "morphology": null,
              "grain_size": null,
              "texture": null
            },
            {
              "phase_name": "α ferrite (BCC)",
              "crystal_structure": "body-centered cubic (BCC)",
              "volume_fraction": "~3 %",
              "morphology": null,
              "grain_size": null,
              "texture": null
            }
          ],
          "defects": [
            {
              "type": "complex dislocation configurations: dislocation nodes, multiple dislocations and dislocation pairs (planar slip)",
              "porosity": null,
              "inclusions": [],
              "dislocation_density": "ρ^GND (RT-EBSD-α) 0.71 × 10^14 m^-2; ρ (RT-XRD) 0.64 × 10^14 m^-2",
              "lattice_distortion": null
            }
          ],
          "grain_structure": {
            "average_grain_size": null,
            "grain_size_distribution": null,
            "texture": null
          },
          "precipitates": []
        },
        {
          "microstructure_id": "micro_rt_10",
          "region": "bulk (gauge section)",
          "related_sequence": "5",
          "phases_present": [
            {
              "phase_name": "γ austenite (FCC)",
              "crystal_structure": "face-centered cubic (FCC)",
              "volume_fraction": null,
              "morphology": null,
              "grain_size": null,
              "texture": null
            }
          ],
          "defects": [
            {
              "type": "Lomer-Cottrell (LC) locks and high-density dislocation walls (HDDWs)",
              "porosity": null,
              "inclusions": [],
              "dislocation_density": "ρ^GND (RT-EBSD-α) 3.05 × 10^14 m^-2; ρ (RT-XRD) 2.42 × 10^14 m^-2",
              "lattice_distortion": null
            }
          ],
          "grain_structure": {
            "average_grain_size": null,
            "grain_size_distribution": null,
            "texture": null
          },
          "precipitates": []
        },
        {
          "microstructure_id": "micro_rt_20",
          "region": "bulk (gauge section)",
          "related_sequence": "5",
          "phases_present": [
            {
              "phase_name": "γ austenite (FCC)",
              "crystal_structure": "face-centered cubic (FCC)",
              "volume_fraction": null,
              "morphology": null,
              "grain_size": null,
              "texture": null
            }
          ],
          "defects": [
            {
              "type": "Taylor lattices, cell blocks (CBs) and dislocation cells (DCs) along {111} slip planes; type I grains form dislocation cells, type II/III grains form cell blocks",
              "porosity": null,
              "inclusions": [],
              "dislocation_density": "ρ^GND (RT-EBSD-α) 5.64 × 10^14 m^-2; ρ (RT-XRD) 4.96 × 10^14 m^-2",
              "lattice_distortion": null
            }
          ],
          "grain_structure": {
            "average_grain_size": null,
            "grain_size_distribution": "CBs or DCs size (RT) 448 ± 74 nm",
            "texture": null
          },
          "precipitates": []
        },
        {
          "microstructure_id": "micro_rt_28",
          "region": "bulk (gauge section)",
          "related_sequence": "5",
          "phases_present": [
            {
              "phase_name": "γ austenite (FCC)",
              "crystal_structure": "face-centered cubic (FCC)",
              "volume_fraction": null,
              "morphology": null,
              "grain_size": null,
              "texture": null
            }
          ],
          "defects": [
            {
              "type": "refined cell blocks and dislocation cells; a small amount of deformation twinning formed along cell block walls (CBWs); a few microbands (stress localization)",
              "porosity": null,
              "inclusions": [],
              "dislocation_density": "ρ^GND (RT-EBSD-α) 7.92 × 10^14 m^-2; ρ (RT-XRD) 6.96 × 10^14 m^-2",
              "lattice_distortion": null
            }
          ],
          "grain_structure": {
            "average_grain_size": null,
            "grain_size_distribution": "CBs or DCs size (RT) 282 ± 56 nm",
            "texture": null
          },
          "precipitates": []
        },
        {
          "microstructure_id": "micro_rt_38",
          "region": "bulk (gauge section)",
          "related_sequence": "5",
          "phases_present": [
            {
              "phase_name": "γ austenite (FCC)",
              "crystal_structure": "face-centered cubic (FCC)",
              "volume_fraction": null,
              "morphology": null,
              "grain_size": null,
              "texture": null
            }
          ],
          "defects": [
            {
              "type": "deformation twins parallel to the primary slip plane further developed but proportion still very low; cell blocks and twins",
              "porosity": null,
              "inclusions": [],
              "dislocation_density": "ρ^GND (RT-EBSD-α) 8.99 × 10^14 m^-2; ρ (RT-XRD) 8.03 × 10^14 m^-2",
              "lattice_distortion": null
            }
          ],
          "grain_structure": {
            "average_grain_size": null,
            "grain_size_distribution": null,
            "texture": "strong <111>//TA texture and weak <100>//TA texture developed at RT"
          },
          "precipitates": []
        }
      ]
    }
  ],
  "interfaces": [
    {
      "interface_set_id": "intf_rt_deformed",
      "phase_interfaces": [
        {
          "interface_id": "intf_gamma_alpha",
          "microstructure_id": "micro_initial",
          "phase_1_name": "γ austenite (FCC)",
          "phase_2_name": "α ferrite (BCC)",
          "coherence": "FCC/BCC interfaces are incoherent; in duplex low-density steels the main crack sources originate from the FCC/BCC interfaces"
        }
      ],
      "defect_interactions": [
        {
          "interaction_id": "int_dislocation_twinboundary",
          "microstructure_id": "micro_rt_deformed",
          "interaction_type": "dislocation / twin boundary interaction",
          "qualitative_or_quantitative_description": "Deformation twin boundaries act as effective barriers to dislocation motion, reducing the dislocation mean free path (dynamic Hall-Petch effect); at RT this contributes only at the highest strains as very few twins form."
        },
        {
          "interaction_id": "int_cbw_stress_concentration",
          "microstructure_id": "micro_rt_deformed",
          "interaction_type": "stress concentration at cell-block walls (planar slip)",
          "qualitative_or_quantitative_description": "Type II and III grains form cell block walls with planar-slip characteristics that create the stress concentration required for twinning nucleation/growth, whereas type I grains form uniform dislocation cells that disperse macroscopic shear stress."
        }
      ],
      "slip_behavior": "At RT the early stage of deformation favours dislocation slip over twinning (the average {111}<110>_γ Schmid factor reaches its maximum near 3 % tensile strain, while the average {111}<112>_γ Schmid factor decreases at that strain). Planar slip dominates, with single glide traces in type II grains, double glide traces in type III grains and few slip traces in type I grains; type I grains form dislocation cells while type II and III grains form cell blocks.",
      "phase_evolution": "No phase transformation occurs during RT tensile deformation; the austenite (γ) fraction stays essentially constant (~97 %) and the ~3 vol.% BCC α ferrite is stable, even after large tensile strain.",
      "interface_notes": "Deformation twinning at RT is first observed after ~28 % tensile strain and remains of very low fraction up to 38 %; twinning occurs preferentially in type II and type III grains oriented away from <100>//TA."
    }
  ],
  "properties": [
    {
      "property_set_id": "props_rt_tensile",
      "measurement_conditions": {
        "temperature": "room temperature (RT; 20 °C)",
        "temperature_unit": "°C",
        "environment": null,
        "strain_rate": "1.0 × 10⁻³ s⁻¹",
        "specimen_geometry": "standard tensile specimens, gauge length 25 mm and diameter 5 mm, tensile axis parallel to the rod axis",
        "test_standard": null,
        "other_conditions": "MTS tensile machine; at least three specimens deformed until fracture to confirm reproducibility; interrupted tests to engineering strains of 3 %, 10 %, 20 %, 28 %, 38 % and 55 %"
      },
      "mechanical": {
        "tensile_properties": {
          "yield_strength": [
            {
              "direction": "tensile axis (TA)",
              "value": "251",
              "unit": "MPa",
              "uncertainty": "± 3 MPa"
            }
          ],
          "ultimate_tensile_strength": [
            {
              "direction": "tensile axis (TA)",
              "value": "580",
              "unit": "MPa",
              "uncertainty": "± 6 MPa"
            }
          ],
          "elongation": [
            {
              "direction": "tensile axis (TA)",
              "elongation_type": "uniform elongation (UEL)",
              "value": "38.5",
              "unit": "%",
              "uncertainty": "± 0.5 %"
            },
            {
              "direction": "tensile axis (TA)",
              "elongation_type": "total elongation (TEL)",
              "value": "52.0",
              "unit": "%",
              "uncertainty": "± 0.5 %"
            }
          ],
          "youngs_modulus": null,
          "stress_strain_curves": "RT engineering stress-strain curve (Fig. 2a) and RT true stress-strain curve (Fig. 2b); RT curve yields near 250 MPa and peaks just under 600 MPa with failure around engineering strain 0.52",
          "stress_strain_distribution": [],
          "strain_hardening_rate": [
            "RT strain hardening curve divided into two stages (stage markers A and A'); RT hardening rate descends from about 2500 MPa; RT hardening behaviour governed mainly by dislocation substructure refinement"
          ]
        },
        "hardness": [],
        "fracture_toughness": null,
        "fatigue_properties": null,
        "creep_properties": null
      },
      "physical": {
        "density": {
          "value": "7.18",
          "unit": "g·cm⁻³"
        },
        "thermal_properties": null,
        "electrical_properties": null,
        "magnetic_properties": null
      },
      "chemical": null,
      "radiation_properties": null
    }
  ],
  "performance": [],
  "characterization_methods": [
    {
      "characterization_id": "char_tensile",
      "microstructure_id": null,
      "technique": "uniaxial tensile testing",
      "instrument_or_setup": "MTS tensile machine",
      "measurement_conditions": "room temperature (RT), initial strain rate 1.0 × 10⁻³ s⁻¹; gauge length 25 mm, diameter 5 mm; interrupted tests at 3/10/20/28/38/55 % engineering strain",
      "purpose": "measure tensile properties (YS, UTS, uniform/total elongation) and strain hardening response of the RT specimen",
      "key_findings": "RT: YS 251 ± 3 MPa, UTS 580 ± 6 MPa, UEL 38.5 ± 0.5 %, TEL 52.0 ± 0.5 %; two-stage strain hardening at RT."
    },
    {
      "characterization_id": "char_ebsd",
      "microstructure_id": "micro_rt_deformed",
      "technique": "electron back-scattered diffraction (EBSD) in SEM",
      "instrument_or_setup": "JSM-7800 F SEM; HKL Channel 5 analysis software",
      "measurement_conditions": "step size of 1 μm, 300 nm, 100 nm and 30 nm",
      "purpose": "determine phases, grain size, GND (KAM) and texture evolution during RT tensile deformation",
      "key_findings": "RT: weak initial texture developing into a strong <111>//TA texture and weak <100>//TA texture; GND density increases with strain (0.71 → 8.99 × 10^14 m^-2); no phase transformation."
    },
    {
      "characterization_id": "char_tem",
      "microstructure_id": "micro_rt_deformed",
      "technique": "transmission electron microscopy (TEM)",
      "instrument_or_setup": "FEI-Tecnai G2 F20 operated at 200 kV",
      "measurement_conditions": "bright-field imaging with selected-area electron diffraction",
      "purpose": "examine deformation substructures of the RT tensile specimen as a function of strain",
      "key_findings": "RT: dislocation nodes/pairs at 3 %, LC locks and HDDWs at 10 %, Taylor lattices/cell blocks/dislocation cells at 20 %, refined CBs/DCs plus a few twins and microbands at 28 %, cell blocks and twins at 38 %."
    },
    {
      "characterization_id": "char_xrd",
      "microstructure_id": null,
      "technique": "X-ray diffraction (XRD)",
      "instrument_or_setup": "Bruker D8 Focus",
      "measurement_conditions": null,
      "purpose": "determine phase fractions and austenite stability after tensile deformation",
      "key_findings": "Austenite γ fraction stays essentially constant (~95.6–97.3 %) and a small BCC α fraction persists; XRD also used to estimate dislocation density via Williamson-Hall."
    },
    {
      "characterization_id": "char_epma_wetchem",
      "microstructure_id": null,
      "technique": "electron probe microanalysis (EPMA) and wet-chemical analysis",
      "instrument_or_setup": null,
      "measurement_conditions": null,
      "purpose": "determine compositions of the specimen, austenite and ferrite",
      "key_findings": "Specimen (wt.%): Mn 35.14, Al 5.97, C 0.095, Nb 0.11, V 0.10, Mo 1.24, W 0.95, Fe Bal.; α is Mn-depleted and Al-, V-, Mo-, W-enriched relative to γ."
    },
    {
      "characterization_id": "char_density",
      "microstructure_id": null,
      "technique": "Archimedes density measurement",
      "instrument_or_setup": null,
      "measurement_conditions": null,
      "purpose": "measure the density of the investigated steel",
      "key_findings": "Density 7.18 g·cm⁻³."
    }
  ],
  "computational_details": [
    {
      "computation_id": "comp_sfe",
      "simulation_method": "thermodynamic calculation of stacking fault energy (SFE) and γ→ε Gibbs energy",
      "software_used": null,
      "potential_model_or_database": "well-accepted thermodynamic approach (Eqs. 3–8) using literature parameters",
      "boundary_and_initial_conditions": "test temperature T = 293 K (RT) or 77 K (LNT)",
      "validation_against_experiment": "SFE 62.64 mJ·m⁻² (RT) is higher than the 20–45 mJ·m⁻² range where deformation twinning is expected, yet twinning is observed experimentally — a controversy discussed in the paper.",
      "analytical_models": [
        {
          "model_name": "SFE equation",
          "equation_role": "γ_SFE = 2ρΔG^{γ→ε} + 2σ links stacking fault energy to the γ→ε molar Gibbs energy",
          "parameters": [
            {
              "name": "γ_SFE (RT)",
              "value": "62.64",
              "unit": "mJ·m⁻²"
            },
            {
              "name": "ΔG^{γ→ε} (RT)",
              "value": "804.22",
              "unit": "J·mol⁻¹"
            }
          ],
          "model_note": "Fe-Mn-Al-C Gibbs energy expression (Eq. 4) with magnetic term (Eqs. 5–8)."
        }
      ]
    },
    {
      "computation_id": "comp_thermocalc",
      "simulation_method": "equilibrium phase diagram calculation",
      "software_used": "Thermo-Calc",
      "potential_model_or_database": "TCFE12 database",
      "boundary_and_initial_conditions": "temperature 950–1200 °C",
      "validation_against_experiment": "Calculated diagram shows a small BCC (ferrite) fraction at the solution-treatment temperature, consistent with the ~3 vol.% α observed experimentally and with the stability of the two phases.",
      "analytical_models": []
    },
    {
      "computation_id": "comp_gnd",
      "simulation_method": "geometrically necessary dislocation (GND) density estimation from EBSD KAM",
      "software_used": null,
      "potential_model_or_database": "Eq. (1) ρ^GND = 2θ/(u·b)",
      "boundary_and_initial_conditions": "u = EBSD unit length; b = Burgers vector; θ = average KAM value of the selected area",
      "validation_against_experiment": "GND densities rise from 0.71 to 8.99 × 10^14 m^-2 for RT deformation.",
      "analytical_models": [
        {
          "model_name": "GND density from KAM",
          "equation_role": "ρ^GND = 2θ / (u b)",
          "parameters": [
            {
              "name": "b",
              "value": "0.26",
              "unit": "nm"
            }
          ],
          "model_note": null
        }
      ]
    },
    {
      "computation_id": "comp_williamsonhall",
      "simulation_method": "dislocation density estimation from XRD peak broadening (Williamson-Hall)",
      "software_used": null,
      "potential_model_or_database": "Eq. (2) ρ = 3√(2π)⟨ε²⟩^{1/2}/(D b)",
      "boundary_and_initial_conditions": "profiles of (111)_γ, (200) and (220) diffraction peaks after Gaussian fitting; b = 0.26 nm",
      "validation_against_experiment": "Total dislocation density ρ (RT-XRD) increases from 0.64 to 8.03 × 10^14 m^-2 with RT strain, consistent with the GND trend.",
      "analytical_models": [
        {
          "model_name": "Williamson-Hall dislocation density",
          "equation_role": "ρ = 3√(2π)⟨ε²⟩^{1/2} / (D b)",
          "parameters": [
            {
              "name": "b (Burgers vector)",
              "value": "0.26",
              "unit": "nm"
            }
          ],
          "model_note": "D = average crystallite size; ⟨ε²⟩^{1/2} = average micro-strain."
        }
      ]
    },
    {
      "computation_id": "comp_critical_twinning_stress",
      "simulation_method": "critical twinning stress estimation (mean-field and Hall-Petch-type models)",
      "software_used": null,
      "potential_model_or_database": "Eqs. (9) and (10)",
      "boundary_and_initial_conditions": "M = 2.2 (Sachs), 2.7 (CPFEM), 3.06 (Taylor), 3.64 (<111>//TA & <110>//TA); G = 68 GPa; b(partial) = 0.147 nm; D ≈ 10.8 μm; m = 0.326; K = 0.350 MPa·m^0.5; γ = SFE",
      "validation_against_experiment": "Experimental critical twinning stress at RT (~723 MPa) is far smaller than the estimates (939/1153/1306/1096 MPa at RT); at LNT the experimental value (778 MPa) approaches the Sachs-model prediction.",
      "analytical_models": [
        {
          "model_name": "Mean-field twinning stress",
          "equation_role": "σ_t = M(Γ/b + Gb/D)",
          "parameters": [
            {
              "name": "G (shear modulus)",
              "value": "68",
              "unit": "GPa"
            },
            {
              "name": "b (partial Burgers vector)",
              "value": "0.147",
              "unit": "nm"
            },
            {
              "name": "D (grain size)",
              "value": "10.8",
              "unit": "μm"
            }
          ],
          "model_note": "Γ = SFE."
        },
        {
          "model_name": "Hall-Petch-type twinning stress",
          "equation_role": "σ_t = (1/m)(γ/b + K/D^0.5)",
          "parameters": [
            {
              "name": "m (Schmid factor)",
              "value": "0.326",
              "unit": null
            },
            {
              "name": "b",
              "value": "2.5 × 10^-10",
              "unit": "m"
            },
            {
              "name": "K (Hall-Petch constant)",
              "value": "0.350",
              "unit": "MPa·m^0.5"
            }
          ],
          "model_note": null
        }
      ]
    },
    {
      "computation_id": "comp_flow_stress_model",
      "simulation_method": "flow-stress / strengthening-contribution modelling",
      "software_used": null,
      "potential_model_or_database": "Eqs. (12)–(20)",
      "boundary_and_initial_conditions": "φ_ferrite ≈ 3 % (neglected in final calculation); austenite parameters M = 3.06, α = 0.4, G = 68 GPa, b = 0.26 nm; ferrite M = 2.8, α = 0.2, G = 80.7 GPa, b = 0.248 nm",
      "validation_against_experiment": "Calculated dislocation (σ_dis) and twin (σ_twin) contributions agree well with measured flow stress at RT (Fig. 13a); α = 0.4 gives the smallest σ_diff (15 and 25 MPa at 10 % and 20 % RT strain).",
      "analytical_models": [
        {
          "model_name": "Taylor dislocation hardening",
          "equation_role": "σ_dis(γ or α) = M α G b ρ^0.5",
          "parameters": [
            {
              "name": "M (austenite)",
              "value": "3.06",
              "unit": null
            },
            {
              "name": "α (austenite)",
              "value": "0.4",
              "unit": null
            },
            {
              "name": "G (austenite)",
              "value": "68",
              "unit": "GPa"
            },
            {
              "name": "b (austenite)",
              "value": "0.26",
              "unit": "nm"
            }
          ],
          "model_note": "σ_diff verified against α = 0.136, 0.26, 0.4 at 10 % and 20 % RT strain (Table 7)."
        },
        {
          "model_name": "Twin strengthening",
          "equation_role": "Δσ_twin(γ) = 0.8 F K_twin l^-0.5",
          "parameters": [
            {
              "name": "K_twin(γ)",
              "value": "0.350",
              "unit": "MPa·m^0.5"
            },
            {
              "name": "l (twin spacing, 55 % LNT)",
              "value": "182",
              "unit": "nm"
            },
            {
              "name": "e (twin thickness, 55 % LNT)",
              "value": "72",
              "unit": "nm"
            }
          ],
          "model_note": "RT twin strengthening is negligible (only σ_twin appears at 55 % LNT = 290 MPa)."
        }
      ]
    }
  ],
  "unmapped_findings": [
    "CVN (Charpy V-notch) impact energy at RT is 331 ± 4 J (Table 2) — measured by Charpy V-notch impact test on separate standard impact specimens (55 mm × 10 mm × 10 mm, V-notch depth 2 mm), not on the RT tensile specimen itself.",
    "Instrumented Charpy impact at RT: crack initiation energy Wm = 79.28 J and crack propagation energy Wp = 251.33 J (Fig. 2c); total impact energy at RT is governed by crack propagation energy.",
    "Reduction of area at RT is 78 ± 0.5 % (Table 2).",
    "True stress of the RT tensile specimen (Table 3): 339 MPa at 3.0 % engineering strain (3.0 % true strain), 483 MPa at 10.0 % (9.5 % true), 635 MPa at 20.0 % (18.2 % true), 723 MPa at 28.0 % (24.7 % true) and 800 MPa at 38.0 % (32.2 % true); not measured at 55 %.",
    "Lattice friction stress of the austenite at RT is 143 MPa (calculated by Eq. 16 from the RT yield strength minus grain-boundary strengthening).",
    "Experimental critical twinning stress at RT is about 723 MPa (Table 5), far smaller than the model estimates of 939 MPa (M = 2.2), 1153 MPa (M = 2.7), 1306 MPa (M = 3.06) and 1096 MPa (Hall-Petch-type relation).",
    "At RT, deformation twinning is first observed after about 28 % tensile strain (a small fraction along cell-block walls), confirming that RT twinning occurs only just before necking.",
    "Hardness is not reported for the RT tensile specimen (no hardness testing was performed)."
  ]
}

File: 02_extraction/10.1016_j.msea.2024.147741/output/sample/sample_fe-35mn-6al-0.1c__rt-tensile.json
{
  "samples": [
    {
      "sample_id": "sample_fe-35mn-6al-0.1c__rt-tensile",
      "paper_id": "10.1016_j.msea.2024.147741",
      "alloy_id": "alloy_fe-35mn-6al-0.1c",
      "process_id": "proc_rt-tensile",
      "sample_label": "RT tensile specimen",
      "aliases": [
        "RT tensile sample",
        "room temperature tensile specimen",
        "RT"
      ]
    }
  ],
  "processing_steps": [
    {
      "source": {
        "reason": "States how the ingot for this steel was fabricated, the first step of the processing chain leading to the RT tensile specimen.",
        "block_id": [
          "b0015"
        ]
      },
      "processing_step_id": "step_1_melting",
      "sequence": {
        "value": "1"
      },
      "type": {
        "value": "casting / melting"
      },
      "method": {
        "value": "vacuum induction melting"
      },
      "temperature": null,
      "temperature_unit": null,
      "duration": null,
      "atmosphere": {
        "value": "high purity Ar atmosphere"
      },
      "cooling_medium": null,
      "heating_or_cooling_rate": null,
      "reduction_ratio": null,
      "processing_steps_notes": {
        "value": "50 kg ingot with nominal composition Fe-35Mn-6Al-0.1C-0.1Nb-0.1V-1Mo-1W (wt.%) prepared by vacuum induction melting."
      }
    },
    {
      "source": {
        "reason": "Homogenization treatment applied to the as-cast ingot before hot rolling.",
        "block_id": [
          "b0015"
        ]
      },
      "processing_step_id": "step_2_homogenization",
      "sequence": {
        "value": "2"
      },
      "type": {
        "value": "heat treatment"
      },
      "method": {
        "value": "homogenization"
      },
      "temperature": {
        "value": "1150"
      },
      "temperature_unit": {
        "value": "°C"
      },
      "duration": {
        "value": "4 h"
      },
      "atmosphere": null,
      "cooling_medium": null,
      "heating_or_cooling_rate": null,
      "reduction_ratio": null,
      "processing_steps_notes": {
        "value": "As-cast ingot homogenized at 1150 °C for 4 h."
      }
    },
    {
      "source": {
        "reason": "Hot rolling step producing the HR rods from which the tensile specimens were machined.",
        "block_id": [
          "b0015"
        ]
      },
      "processing_step_id": "step_3_hot_rolling",
      "sequence": {
        "value": "3"
      },
      "type": {
        "value": "mechanical processing"
      },
      "method": {
        "value": "hot rolling"
      },
      "temperature": null,
      "temperature_unit": null,
      "duration": null,
      "atmosphere": null,
      "cooling_medium": null,
      "heating_or_cooling_rate": null,
      "reduction_ratio": null,
      "processing_steps_notes": {
        "value": "Subsequently hot-rolled (HR) into rods with a diameter of 16.5 mm."
      }
    },
    {
      "source": {
        "reason": "Solution treatment is the parent process (proc_st-1050c-2h-oq) from which the RT tensile specimens were prepared.",
        "block_id": [
          "b0015",
          "b0026"
        ]
      },
      "processing_step_id": "step_4_solution_treatment",
      "sequence": {
        "value": "4"
      },
      "type": {
        "value": "heat treatment"
      },
      "method": {
        "value": "solution treatment"
      },
      "temperature": {
        "value": "1050"
      },
      "temperature_unit": {
        "value": "°C"
      },
      "duration": {
        "value": "2 h"
      },
      "atmosphere": null,
      "cooling_medium": {
        "value": "oil quenching"
      },
      "heating_or_cooling_rate": null,
      "reduction_ratio": null,
      "processing_steps_notes": {
        "value": "HR rods solution-treated at 1050 °C for 2 h followed by oil quenching to obtain equiaxed grain structures (parent process proc_st-1050c-2h-oq shared by both RT and LNT states)."
      }
    },
    {
      "source": {
        "reason": "This is the defining deformation step of the RT tensile specimen (process proc_rt-tensile).",
        "block_id": [
          "b0026",
          "b0033"
        ]
      },
      "processing_step_id": "step_5_rt_tensile",
      "sequence": {
        "value": "5"
      },
      "type": {
        "value": "mechanical processing / deformation"
      },
      "method": {
        "value": "uniaxial tensile testing (tensile deformation)"
      },
      "temperature": {
        "value": "room temperature (RT; 20 °C)"
      },
      "temperature_unit": {
        "value": "°C"
      },
      "duration": null,
      "atmosphere": null,
      "cooling_medium": null,
      "heating_or_cooling_rate": null,
      "reduction_ratio": null,
      "processing_steps_notes": {
        "value": "Tensile tests on standard specimens (gauge length 25 mm, diameter 5 mm, tensile axis parallel to rod axis) at an initial strain rate of 1.0 × 10⁻³ s⁻¹ at room temperature using an MTS machine; interrupted tests to engineering strains of 3 %, 10 %, 20 %, 28 %, 38 % and 55 %; at least three specimens deformed to fracture."
      }
    }
  ],
  "structures": [
    {
      "source": {
        "reason": "Initial (solution-treated) microstructure from which the RT tensile specimen was deformed: EBSD phase map, KAM map, IPF map and SAED give phases, grain size, dislocation density and texture; MC carbide from electrolytic extraction.",
        "block_id": [
          "b0029",
          "b0031",
          "b0015",
          "figure_001"
        ]
      },
      "structure_id": "struct_initial_solution_treated",
      "overall_structure": {
        "value": "Equiaxed FCC γ-austenite matrix embedded with a small fraction of BCC α ferrite uniformly distributed along the austenite grain boundaries; many annealing twin boundaries; very weak texture; L1₂-type short-range order and faint superlattice/satellite reflections; MC carbide present."
      },
      "number_of_phases": {
        "value": "2 (γ austenite FCC + α ferrite BCC)"
      },
      "microstructure_counts": null,
      "microstructure_list": [
        {
          "microstructure_id": "micro_initial",
          "region": {
            "value": "bulk (starting material before tensile deformation)"
          },
          "related_sequence": {
            "value": "4"
          },
          "phases_present": [
            {
              "phase_name": {
                "value": "γ austenite (FCC)"
              },
              "crystal_structure": {
                "value": "face-centered cubic (FCC)"
              },
              "volume_fraction": {
                "value": "~97 %"
              },
              "morphology": {
                "value": "equiaxed grains with many annealing twin boundaries (white lines)"
              },
              "grain_size": {
                "value": "average grain size about 10.8 μm (misorientation ≥15°)"
              },
              "texture": {
                "value": "very weak texture"
              }
            },
            {
              "phase_name": {
                "value": "α ferrite (BCC)"
              },
              "crystal_structure": {
                "value": "body-centered cubic (BCC)"
              },
              "volume_fraction": {
                "value": "~3 %"
              },
              "morphology": {
                "value": "small particles uniformly distributed along the austenite grain boundaries"
              },
              "grain_size": {
                "value": "average grain size about 4.7 μm"
              },
              "texture": {
                "value": "weak"
              }
            }
          ],
          "defects": [
            {
              "type": {
                "value": "geometrically necessary dislocations (KAM)"
              },
              "porosity": null,
              "inclusions": [],
              "dislocation_density": {
                "value": "1.6 × 10^13 m^-2"
              },
              "lattice_distortion": null
            }
          ],
          "grain_structure": {
            "average_grain_size": {
              "value": {
                "value": "10.8"
              },
              "unit": {
                "value": "μm"
              }
            },
            "grain_size_distribution": null,
            "texture": {
              "value": "very weak texture along the forging direction"
            }
          },
          "precipitates": [
            {
              "precipitate_id": "ppt_MC",
              "type": {
                "value": "MC carbide (containing Nb, Mo, W; V fully dissolved)"
              },
              "size": null,
              "distribution": null,
              "coherency": null
            }
          ]
        }
      ]
    },
    {
      "source": {
        "reason": "TEM/EBSD description of the RT tensile deformation substructure evolution with strain, and Table 3 dislocation densities and CB/DC sizes for the RT state.",
        "block_id": [
          "b0046",
          "b0049",
          "b0050",
          "b0039",
          "b0059",
          "figure_007",
          "figure_unlabelled_004"
        ]
      },
      "structure_id": "struct_rt_deformed",
      "overall_structure": {
        "value": "RT tensile deformation is controlled by planar dislocation slip and dislocation substructure refinement (Taylor lattices → cell blocks (CBs) and dislocation cells (DCs) → refinement) with a small amount of deformation twinning appearing only just before necking (~28 % strain). No phase transformation occurs in the austenite."
      },
      "number_of_phases": {
        "value": "2 (γ austenite + α ferrite) with no phase transformation during RT deformation"
      },
      "microstructure_counts": {
        "value": "5 interrupted strain states examined at RT (3, 10, 20, 28, 38 % engineering strain)"
      },
      "microstructure_list": [
        {
          "microstructure_id": "micro_rt_3",
          "region": {
            "value": "bulk (gauge section)"
          },
          "related_sequence": {
            "value": "5"
          },
          "phases_present": [
            {
              "phase_name": {
                "value": "γ austenite (FCC)"
              },
              "crystal_structure": {
                "value": "face-centered cubic (FCC)"
              },
              "volume_fraction": null,
              "morphology": null,
              "grain_size": null,
              "texture": null
            },
            {
              "phase_name": {
                "value": "α ferrite (BCC)"
              },
              "crystal_structure": {
                "value": "body-centered cubic (BCC)"
              },
              "volume_fraction": {
                "value": "~3 %"
              },
              "morphology": null,
              "grain_size": null,
              "texture": null
            }
          ],
          "defects": [
            {
              "type": {
                "value": "complex dislocation configurations: dislocation nodes, multiple dislocations and dislocation pairs (planar slip)"
              },
              "porosity": null,
              "inclusions": [],
              "dislocation_density": {
                "value": "ρ^GND (RT-EBSD-α) 0.71 × 10^14 m^-2; ρ (RT-XRD) 0.64 × 10^14 m^-2"
              },
              "lattice_distortion": null
            }
          ],
          "grain_structure": {
            "average_grain_size": null,
            "grain_size_distribution": null,
            "texture": null
          },
          "precipitates": []
        },
        {
          "microstructure_id": "micro_rt_10",
          "region": {
            "value": "bulk (gauge section)"
          },
          "related_sequence": {
            "value": "5"
          },
          "phases_present": [
            {
              "phase_name": {
                "value": "γ austenite (FCC)"
              },
              "crystal_structure": {
                "value": "face-centered cubic (FCC)"
              },
              "volume_fraction": null,
              "morphology": null,
              "grain_size": null,
              "texture": null
            }
          ],
          "defects": [
            {
              "type": {
                "value": "Lomer-Cottrell (LC) locks and high-density dislocation walls (HDDWs)"
              },
              "porosity": null,
              "inclusions": [],
              "dislocation_density": {
                "value": "ρ^GND (RT-EBSD-α) 3.05 × 10^14 m^-2; ρ (RT-XRD) 2.42 × 10^14 m^-2"
              },
              "lattice_distortion": null
            }
          ],
          "grain_structure": {
            "average_grain_size": null,
            "grain_size_distribution": null,
            "texture": null
          },
          "precipitates": []
        },
        {
          "microstructure_id": "micro_rt_20",
          "region": {
            "value": "bulk (gauge section)"
          },
          "related_sequence": {
            "value": "5"
          },
          "phases_present": [
            {
              "phase_name": {
                "value": "γ austenite (FCC)"
              },
              "crystal_structure": {
                "value": "face-centered cubic (FCC)"
              },
              "volume_fraction": null,
              "morphology": null,
              "grain_size": null,
              "texture": null
            }
          ],
          "defects": [
            {
              "type": {
                "value": "Taylor lattices, cell blocks (CBs) and dislocation cells (DCs) along {111} slip planes; type I grains form dislocation cells, type II/III grains form cell blocks"
              },
              "porosity": null,
              "inclusions": [],
              "dislocation_density": {
                "value": "ρ^GND (RT-EBSD-α) 5.64 × 10^14 m^-2; ρ (RT-XRD) 4.96 × 10^14 m^-2"
              },
              "lattice_distortion": null
            }
          ],
          "grain_structure": {
            "average_grain_size": null,
            "grain_size_distribution": {
              "value": "CBs or DCs size (RT) 448 ± 74 nm"
            },
            "texture": null
          },
          "precipitates": []
        },
        {
          "microstructure_id": "micro_rt_28",
          "region": {
            "value": "bulk (gauge section)"
          },
          "related_sequence": {
            "value": "5"
          },
          "phases_present": [
            {
              "phase_name": {
                "value": "γ austenite (FCC)"
              },
              "crystal_structure": {
                "value": "face-centered cubic (FCC)"
              },
              "volume_fraction": null,
              "morphology": null,
              "grain_size": null,
              "texture": null
            }
          ],
          "defects": [
            {
              "type": {
                "value": "refined cell blocks and dislocation cells; a small amount of deformation twinning formed along cell block walls (CBWs); a few microbands (stress localization)"
              },
              "porosity": null,
              "inclusions": [],
              "dislocation_density": {
                "value": "ρ^GND (RT-EBSD-α) 7.92 × 10^14 m^-2; ρ (RT-XRD) 6.96 × 10^14 m^-2"
              },
              "lattice_distortion": null
            }
          ],
          "grain_structure": {
            "average_grain_size": null,
            "grain_size_distribution": {
              "value": "CBs or DCs size (RT) 282 ± 56 nm"
            },
            "texture": null
          },
          "precipitates": []
        },
        {
          "microstructure_id": "micro_rt_38",
          "region": {
            "value": "bulk (gauge section)"
          },
          "related_sequence": {
            "value": "5"
          },
          "phases_present": [
            {
              "phase_name": {
                "value": "γ austenite (FCC)"
              },
              "crystal_structure": {
                "value": "face-centered cubic (FCC)"
              },
              "volume_fraction": null,
              "morphology": null,
              "grain_size": null,
              "texture": null
            }
          ],
          "defects": [
            {
              "type": {
                "value": "deformation twins parallel to the primary slip plane further developed but proportion still very low; cell blocks and twins"
              },
              "porosity": null,
              "inclusions": [],
              "dislocation_density": {
                "value": "ρ^GND (RT-EBSD-α) 8.99 × 10^14 m^-2; ρ (RT-XRD) 8.03 × 10^14 m^-2"
              },
              "lattice_distortion": null
            }
          ],
          "grain_structure": {
            "average_grain_size": null,
            "grain_size_distribution": null,
            "texture": {
              "value": "strong <111>//TA texture and weak <100>//TA texture developed at RT"
            }
          },
          "precipitates": []
        }
      ]
    }
  ],
  "interfaces": [
    {
      "source": {
        "reason": "EBSD/Schmid-factor analysis, glide-trace classification and γ/α stability of the RT tensile state.",
        "block_id": [
          "b0040",
          "b0042",
          "b0044",
          "b0087",
          "figure_004",
          "figure_006"
        ]
      },
      "interface_set_id": "intf_rt_deformed",
      "phase_interfaces": [
        {
          "interface_id": "intf_gamma_alpha",
          "microstructure_id": "micro_initial",
          "phase_1_name": {
            "value": "γ austenite (FCC)"
          },
          "phase_2_name": {
            "value": "α ferrite (BCC)"
          },
          "coherence": {
            "value": "FCC/BCC interfaces are incoherent; in duplex low-density steels the main crack sources originate from the FCC/BCC interfaces"
          }
        }
      ],
      "defect_interactions": [
        {
          "interaction_id": "int_dislocation_twinboundary",
          "microstructure_id": "micro_rt_deformed",
          "interaction_type": {
            "value": "dislocation / twin boundary interaction"
          },
          "qualitative_or_quantitative_description": {
            "value": "Deformation twin boundaries act as effective barriers to dislocation motion, reducing the dislocation mean free path (dynamic Hall-Petch effect); at RT this contributes only at the highest strains as very few twins form."
          }
        },
        {
          "interaction_id": "int_cbw_stress_concentration",
          "microstructure_id": "micro_rt_deformed",
          "interaction_type": {
            "value": "stress concentration at cell-block walls (planar slip)"
          },
          "qualitative_or_quantitative_description": {
            "value": "Type II and III grains form cell block walls with planar-slip characteristics that create the stress concentration required for twinning nucleation/growth, whereas type I grains form uniform dislocation cells that disperse macroscopic shear stress."
          }
        }
      ],
      "slip_behavior": {
        "value": "At RT the early stage of deformation favours dislocation slip over twinning (the average {111}<110>_γ Schmid factor reaches its maximum near 3 % tensile strain, while the average {111}<112>_γ Schmid factor decreases at that strain). Planar slip dominates, with single glide traces in type II grains, double glide traces in type III grains and few slip traces in type I grains; type I grains form dislocation cells while type II and III grains form cell blocks."
      },
      "phase_evolution": {
        "value": "No phase transformation occurs during RT tensile deformation; the austenite (γ) fraction stays essentially constant (~97 %) and the ~3 vol.% BCC α ferrite is stable, even after large tensile strain."
      },
      "interface_notes": {
        "value": "Deformation twinning at RT is first observed after ~28 % tensile strain and remains of very low fraction up to 38 %; twinning occurs preferentially in type II and type III grains oriented away from <100>//TA."
      }
    }
  ],
  "properties": [
    {
      "source": {
        "reason": "Table 2 (RT row) and Fig. 2 give the tensile properties of the RT tensile specimen; density measured by Archimedes principle (alloy-level, applies to this specimen).",
        "block_id": [
          "b0033",
          "b0036",
          "table_002",
          "figure_002",
          "b0015",
          "b0018"
        ]
      },
      "property_set_id": "props_rt_tensile",
      "measurement_conditions": {
        "temperature": {
          "value": "room temperature (RT; 20 °C)"
        },
        "temperature_unit": {
          "value": "°C"
        },
        "environment": null,
        "strain_rate": {
          "value": "1.0 × 10⁻³ s⁻¹"
        },
        "specimen_geometry": {
          "value": "standard tensile specimens, gauge length 25 mm and diameter 5 mm, tensile axis parallel to the rod axis"
        },
        "test_standard": null,
        "other_conditions": {
          "value": "MTS tensile machine; at least three specimens deformed until fracture to confirm reproducibility; interrupted tests to engineering strains of 3 %, 10 %, 20 %, 28 %, 38 % and 55 %"
        }
      },
      "mechanical": {
        "tensile_properties": {
          "yield_strength": [
            {
              "direction": {
                "value": "tensile axis (TA)"
              },
              "value": {
                "value": "251"
              },
              "unit": {
                "value": "MPa"
              },
              "uncertainty": {
                "value": "± 3 MPa"
              }
            }
          ],
          "ultimate_tensile_strength": [
            {
              "direction": {
                "value": "tensile axis (TA)"
              },
              "value": {
                "value": "580"
              },
              "unit": {
                "value": "MPa"
              },
              "uncertainty": {
                "value": "± 6 MPa"
              }
            }
          ],
          "elongation": [
            {
              "direction": {
                "value": "tensile axis (TA)"
              },
              "elongation_type": {
                "value": "uniform elongation (UEL)"
              },
              "value": {
                "value": "38.5"
              },
              "unit": {
                "value": "%"
              },
              "uncertainty": {
                "value": "± 0.5 %"
              }
            },
            {
              "direction": {
                "value": "tensile axis (TA)"
              },
              "elongation_type": {
                "value": "total elongation (TEL)"
              },
              "value": {
                "value": "52.0"
              },
              "unit": {
                "value": "%"
              },
              "uncertainty": {
                "value": "± 0.5 %"
              }
            }
          ],
          "youngs_modulus": null,
          "stress_strain_curves": {
            "value": "RT engineering stress-strain curve (Fig. 2a) and RT true stress-strain curve (Fig. 2b); RT curve yields near 250 MPa and peaks just under 600 MPa with failure around engineering strain 0.52",
            "source": {
              "reason": "Fig. 2(a,b) display the RT tensile curves for this specimen.",
              "block_id": [
                "figure_002",
                "b0033"
              ]
            }
          },
          "stress_strain_distribution": [],
          "strain_hardening_rate": [
            {
              "source": {
                "reason": "Two-stage RT strain-hardening behaviour described in text and shown in Fig. 2(b).",
                "block_id": [
                  "b0037",
                  "b0134",
                  "figure_002"
                ]
              },
              "value": {
                "value": "RT strain hardening curve divided into two stages (stage markers A and A'); RT hardening rate descends from about 2500 MPa; RT hardening behaviour governed mainly by dislocation substructure refinement"
              }
            }
          ]
        },
        "hardness": [],
        "fracture_toughness": null,
        "fatigue_properties": null,
        "creep_properties": null
      },
      "physical": {
        "density": {
          "value": {
            "value": "7.18"
          },
          "unit": {
            "value": "g·cm⁻³"
          }
        },
        "thermal_properties": null,
        "electrical_properties": null,
        "magnetic_properties": null
      },
      "chemical": null,
      "radiation_properties": null
    }
  ],
  "performance": [],
  "characterization_methods": [
    {
      "source": {
        "reason": "Main mechanical characterization of the RT tensile specimen.",
        "block_id": [
          "b0026",
          "b0033",
          "b0036"
        ]
      },
      "characterization_id": "char_tensile",
      "microstructure_id": null,
      "technique": {
        "value": "uniaxial tensile testing"
      },
      "instrument_or_setup": {
        "value": "MTS tensile machine"
      },
      "measurement_conditions": {
        "value": "room temperature (RT), initial strain rate 1.0 × 10⁻³ s⁻¹; gauge length 25 mm, diameter 5 mm; interrupted tests at 3/10/20/28/38/55 % engineering strain"
      },
      "purpose": {
        "value": "measure tensile properties (YS, UTS, uniform/total elongation) and strain hardening response of the RT specimen"
      },
      "key_findings": {
        "value": "RT: YS 251 ± 3 MPa, UTS 580 ± 6 MPa, UEL 38.5 ± 0.5 %, TEL 52.0 ± 0.5 %; two-stage strain hardening at RT."
      }
    },
    {
      "source": {
        "reason": "EBSD used for RT microstructural/texture evolution and GND density.",
        "block_id": [
          "b0019",
          "b0029",
          "b0039",
          "b0059"
        ]
      },
      "characterization_id": "char_ebsd",
      "microstructure_id": "micro_rt_deformed",
      "technique": {
        "value": "electron back-scattered diffraction (EBSD) in SEM"
      },
      "instrument_or_setup": {
        "value": "JSM-7800 F SEM; HKL Channel 5 analysis software"
      },
      "measurement_conditions": {
        "value": "step size of 1 μm, 300 nm, 100 nm and 30 nm"
      },
      "purpose": {
        "value": "determine phases, grain size, GND (KAM) and texture evolution during RT tensile deformation"
      },
      "key_findings": {
        "value": "RT: weak initial texture developing into a strong <111>//TA texture and weak <100>//TA texture; GND density increases with strain (0.71 → 8.99 × 10^14 m^-2); no phase transformation."
      }
    },
    {
      "source": {
        "reason": "TEM used to characterize the RT deformation substructure evolution.",
        "block_id": [
          "b0019",
          "b0046",
          "b0049"
        ]
      },
      "characterization_id": "char_tem",
      "microstructure_id": "micro_rt_deformed",
      "technique": {
        "value": "transmission electron microscopy (TEM)"
      },
      "instrument_or_setup": {
        "value": "FEI-Tecnai G2 F20 operated at 200 kV"
      },
      "measurement_conditions": {
        "value": "bright-field imaging with selected-area electron diffraction"
      },
      "purpose": {
        "value": "examine deformation substructures of the RT tensile specimen as a function of strain"
      },
      "key_findings": {
        "value": "RT: dislocation nodes/pairs at 3 %, LC locks and HDDWs at 10 %, Taylor lattices/cell blocks/dislocation cells at 20 %, refined CBs/DCs plus a few twins and microbands at 28 %, cell blocks and twins at 38 %."
      }
    },
    {
      "source": {
        "reason": "XRD phase analysis and dislocation-density (Williamson-Hall) measurements relevant to the RT specimen.",
        "block_id": [
          "b0019",
          "b0023",
          "b0087",
          "table_004"
        ]
      },
      "characterization_id": "char_xrd",
      "microstructure_id": null,
      "technique": {
        "value": "X-ray diffraction (XRD)"
      },
      "instrument_or_setup": {
        "value": "Bruker D8 Focus"
      },
      "measurement_conditions": null,
      "purpose": {
        "value": "determine phase fractions and austenite stability after tensile deformation"
      },
      "key_findings": {
        "value": "Austenite γ fraction stays essentially constant (~95.6–97.3 %) and a small BCC α fraction persists; XRD also used to estimate dislocation density via Williamson-Hall."
      }
    },
    {
      "source": {
        "reason": "Compositional analysis of the same steel specimen.",
        "block_id": [
          "b0015",
          "b0016",
          "table_001"
        ]
      },
      "characterization_id": "char_epma_wetchem",
      "microstructure_id": null,
      "technique": {
        "value": "electron probe microanalysis (EPMA) and wet-chemical analysis"
      },
      "instrument_or_setup": null,
      "measurement_conditions": null,
      "purpose": {
        "value": "determine compositions of the specimen, austenite and ferrite"
      },
      "key_findings": {
        "value": "Specimen (wt.%): Mn 35.14, Al 5.97, C 0.095, Nb 0.11, V 0.10, Mo 1.24, W 0.95, Fe Bal.; α is Mn-depleted and Al-, V-, Mo-, W-enriched relative to γ."
      }
    },
    {
      "source": {
        "reason": "Density measurement of the investigated steel.",
        "block_id": [
          "b0015",
          "b0018"
        ]
      },
      "characterization_id": "char_density",
      "microstructure_id": null,
      "technique": {
        "value": "Archimedes density measurement"
      },
      "instrument_or_setup": null,
      "measurement_conditions": null,
      "purpose": {
        "value": "measure the density of the investigated steel"
      },
      "key_findings": {
        "value": "Density 7.18 g·cm⁻³."
      }
    }
  ],
  "computational_details": [
    {
      "source": {
        "reason": "SFE and γ→ε driving force calculated for this steel at RT (relevant to the RT tensile behaviour).",
        "block_id": [
          "b0069",
          "b0077",
          "b0086",
          "b0090",
          "figure_unlabelled_005",
          "b0076"
        ]
      },
      "computation_id": "comp_sfe",
      "simulation_method": {
        "value": "thermodynamic calculation of stacking fault energy (SFE) and γ→ε Gibbs energy"
      },
      "software_used": null,
      "potential_model_or_database": {
        "value": "well-accepted thermodynamic approach (Eqs. 3–8) using literature parameters"
      },
      "boundary_and_initial_conditions": {
        "value": "test temperature T = 293 K (RT) or 77 K (LNT)"
      },
      "validation_against_experiment": {
        "value": "SFE 62.64 mJ·m⁻² (RT) is higher than the 20–45 mJ·m⁻² range where deformation twinning is expected, yet twinning is observed experimentally — a controversy discussed in the paper."
      },
      "analytical_models": [
        {
          "model_name": {
            "value": "SFE equation"
          },
          "equation_role": {
            "value": "γ_SFE = 2ρΔG^{γ→ε} + 2σ links stacking fault energy to the γ→ε molar Gibbs energy"
          },
          "parameters": [
            {
              "name": {
                "value": "γ_SFE (RT)"
              },
              "value": {
                "value": "62.64"
              },
              "unit": {
                "value": "mJ·m⁻²"
              }
            },
            {
              "name": {
                "value": "ΔG^{γ→ε} (RT)"
              },
              "value": {
                "value": "804.22"
              },
              "unit": {
                "value": "J·mol⁻¹"
              }
            }
          ],
          "model_note": {
            "value": "Fe-Mn-Al-C Gibbs energy expression (Eq. 4) with magnetic term (Eqs. 5–8)."
          }
        }
      ]
    },
    {
      "source": {
        "reason": "Phase-diagram calculation used to check austenite stability of the studied steel.",
        "block_id": [
          "b0073",
          "b0087",
          "figure_011"
        ]
      },
      "computation_id": "comp_thermocalc",
      "simulation_method": {
        "value": "equilibrium phase diagram calculation"
      },
      "software_used": {
        "value": "Thermo-Calc"
      },
      "potential_model_or_database": {
        "value": "TCFE12 database"
      },
      "boundary_and_initial_conditions": {
        "value": "temperature 950–1200 °C"
      },
      "validation_against_experiment": {
        "value": "Calculated diagram shows a small BCC (ferrite) fraction at the solution-treatment temperature, consistent with the ~3 vol.% α observed experimentally and with the stability of the two phases."
      },
      "analytical_models": []
    },
    {
      "source": {
        "reason": "GND dislocation density calculated from EBSD data of specimens deformed at different tensile strains (RT values given).",
        "block_id": [
          "b0020",
          "b0021",
          "b0022",
          "b0059"
        ]
      },
      "computation_id": "comp_gnd",
      "simulation_method": {
        "value": "geometrically necessary dislocation (GND) density estimation from EBSD KAM"
      },
      "software_used": null,
      "potential_model_or_database": {
        "value": "Eq. (1) ρ^GND = 2θ/(u·b)"
      },
      "boundary_and_initial_conditions": {
        "value": "u = EBSD unit length; b = Burgers vector; θ = average KAM value of the selected area"
      },
      "validation_against_experiment": {
        "value": "GND densities rise from 0.71 to 8.99 × 10^14 m^-2 for RT deformation."
      },
      "analytical_models": [
        {
          "model_name": {
            "value": "GND density from KAM"
          },
          "equation_role": {
            "value": "ρ^GND = 2θ / (u b)"
          },
          "parameters": [
            {
              "name": {
                "value": "b"
              },
              "value": {
                "value": "0.26"
              },
              "unit": {
                "value": "nm"
              }
            }
          ],
          "model_note": null
        }
      ]
    },
    {
      "source": {
        "reason": "Dislocation density calculated from XRD profiles of specimens deformed at different strains (RT values).",
        "block_id": [
          "b0023",
          "b0024",
          "b0025",
          "b0059"
        ]
      },
      "computation_id": "comp_williamsonhall",
      "simulation_method": {
        "value": "dislocation density estimation from XRD peak broadening (Williamson-Hall)"
      },
      "software_used": null,
      "potential_model_or_database": {
        "value": "Eq. (2) ρ = 3√(2π)⟨ε²⟩^{1/2}/(D b)"
      },
      "boundary_and_initial_conditions": {
        "value": "profiles of (111)_γ, (200) and (220) diffraction peaks after Gaussian fitting; b = 0.26 nm"
      },
      "validation_against_experiment": {
        "value": "Total dislocation density ρ (RT-XRD) increases from 0.64 to 8.03 × 10^14 m^-2 with RT strain, consistent with the GND trend."
      },
      "analytical_models": [
        {
          "model_name": {
            "value": "Williamson-Hall dislocation density"
          },
          "equation_role": {
            "value": "ρ = 3√(2π)⟨ε²⟩^{1/2} / (D b)"
          },
          "parameters": [
            {
              "name": {
                "value": "b (Burgers vector)"
              },
              "value": {
                "value": "0.26"
              },
              "unit": {
                "value": "nm"
              }
            }
          ],
          "model_note": {
            "value": "D = average crystallite size; ⟨ε²⟩^{1/2} = average micro-strain."
          }
        }
      ]
    },
    {
      "source": {
        "reason": "Critical twinning stress models applied to this steel; RT experimental value 723 MPa and RT estimates reported.",
        "block_id": [
          "b0090",
          "b0092",
          "b0094",
          "b0095",
          "b0097",
          "figure_unlabelled_006"
        ]
      },
      "computation_id": "comp_critical_twinning_stress",
      "simulation_method": {
        "value": "critical twinning stress estimation (mean-field and Hall-Petch-type models)"
      },
      "software_used": null,
      "potential_model_or_database": {
        "value": "Eqs. (9) and (10)"
      },
      "boundary_and_initial_conditions": {
        "value": "M = 2.2 (Sachs), 2.7 (CPFEM), 3.06 (Taylor), 3.64 (<111>//TA & <110>//TA); G = 68 GPa; b(partial) = 0.147 nm; D ≈ 10.8 μm; m = 0.326; K = 0.350 MPa·m^0.5; γ = SFE"
      },
      "validation_against_experiment": {
        "value": "Experimental critical twinning stress at RT (~723 MPa) is far smaller than the estimates (939/1153/1306/1096 MPa at RT); at LNT the experimental value (778 MPa) approaches the Sachs-model prediction."
      },
      "analytical_models": [
        {
          "model_name": {
            "value": "Mean-field twinning stress"
          },
          "equation_role": {
            "value": "σ_t = M(Γ/b + Gb/D)"
          },
          "parameters": [
            {
              "name": {
                "value": "G (shear modulus)"
              },
              "value": {
                "value": "68"
              },
              "unit": {
                "value": "GPa"
              }
            },
            {
              "name": {
                "value": "b (partial Burgers vector)"
              },
              "value": {
                "value": "0.147"
              },
              "unit": {
                "value": "nm"
              }
            },
            {
              "name": {
                "value": "D (grain size)"
              },
              "value": {
                "value": "10.8"
              },
              "unit": {
                "value": "μm"
              }
            }
          ],
          "model_note": {
            "value": "Γ = SFE."
          }
        },
        {
          "model_name": {
            "value": "Hall-Petch-type twinning stress"
          },
          "equation_role": {
            "value": "σ_t = (1/m)(γ/b + K/D^0.5)"
          },
          "parameters": [
            {
              "name": {
                "value": "m (Schmid factor)"
              },
              "value": {
                "value": "0.326"
              },
              "unit": null
            },
            {
              "name": {
                "value": "b"
              },
              "value": {
                "value": "2.5 × 10^-10"
              },
              "unit": {
                "value": "m"
              }
            },
            {
              "name": {
                "value": "K (Hall-Petch constant)"
              },
              "value": {
                "value": "0.350"
              },
              "unit": {
                "value": "MPa·m^0.5"
              }
            }
          ],
          "model_note": null
        }
      ]
    },
    {
      "source": {
        "reason": "Flow-stress decomposition models applied to this steel; RT dislocation contributions and α selection based on RT data.",
        "block_id": [
          "b0107",
          "b0113",
          "b0115",
          "b0117",
          "b0121",
          "b0122",
          "b0124",
          "b0126",
          "b0128",
          "b0130",
          "figure_013",
          "figure_unlabelled_007",
          "table_007"
        ]
      },
      "computation_id": "comp_flow_stress_model",
      "simulation_method": {
        "value": "flow-stress / strengthening-contribution modelling"
      },
      "software_used": null,
      "potential_model_or_database": {
        "value": "Eqs. (12)–(20)"
      },
      "boundary_and_initial_conditions": {
        "value": "φ_ferrite ≈ 3 % (neglected in final calculation); austenite parameters M = 3.06, α = 0.4, G = 68 GPa, b = 0.26 nm; ferrite M = 2.8, α = 0.2, G = 80.7 GPa, b = 0.248 nm"
      },
      "validation_against_experiment": {
        "value": "Calculated dislocation (σ_dis) and twin (σ_twin) contributions agree well with measured flow stress at RT (Fig. 13a); α = 0.4 gives the smallest σ_diff (15 and 25 MPa at 10 % and 20 % RT strain)."
      },
      "analytical_models": [
        {
          "model_name": {
            "value": "Taylor dislocation hardening"
          },
          "equation_role": {
            "value": "σ_dis(γ or α) = M α G b ρ^0.5"
          },
          "parameters": [
            {
              "name": {
                "value": "M (austenite)"
              },
              "value": {
                "value": "3.06"
              },
              "unit": null
            },
            {
              "name": {
                "value": "α (austenite)"
              },
              "value": {
                "value": "0.4"
              },
              "unit": null
            },
            {
              "name": {
                "value": "G (austenite)"
              },
              "value": {
                "value": "68"
              },
              "unit": {
                "value": "GPa"
              }
            },
            {
              "name": {
                "value": "b (austenite)"
              },
              "value": {
                "value": "0.26"
              },
              "unit": {
                "value": "nm"
              }
            }
          ],
          "model_note": {
            "value": "σ_diff verified against α = 0.136, 0.26, 0.4 at 10 % and 20 % RT strain (Table 7)."
          }
        },
        {
          "model_name": {
            "value": "Twin strengthening"
          },
          "equation_role": {
            "value": "Δσ_twin(γ) = 0.8 F K_twin l^-0.5"
          },
          "parameters": [
            {
              "name": {
                "value": "K_twin(γ)"
              },
              "value": {
                "value": "0.350"
              },
              "unit": {
                "value": "MPa·m^0.5"
              }
            },
            {
              "name": {
                "value": "l (twin spacing, 55 % LNT)"
              },
              "value": {
                "value": "182"
              },
              "unit": {
                "value": "nm"
              }
            },
            {
              "name": {
                "value": "e (twin thickness, 55 % LNT)"
              },
              "value": {
                "value": "72"
              },
              "unit": {
                "value": "nm"
              }
            }
          ],
          "model_note": {
            "value": "RT twin strengthening is negligible (only σ_twin appears at 55 % LNT = 290 MPa)."
          }
        }
      ]
    }
  ],
  "unmapped_findings": [
    "CVN (Charpy V-notch) impact energy at RT is 331 ± 4 J (Table 2) — measured by Charpy V-notch impact test on separate standard impact specimens (55 mm × 10 mm × 10 mm, V-notch depth 2 mm), not on the RT tensile specimen itself.",
    "Instrumented Charpy impact at RT: crack initiation energy Wm = 79.28 J and crack propagation energy Wp = 251.33 J (Fig. 2c); total impact energy at RT is governed by crack propagation energy.",
    "Reduction of area at RT is 78 ± 0.5 % (Table 2).",
    "True stress of the RT tensile specimen (Table 3): 339 MPa at 3.0 % engineering strain (3.0 % true strain), 483 MPa at 10.0 % (9.5 % true), 635 MPa at 20.0 % (18.2 % true), 723 MPa at 28.0 % (24.7 % true) and 800 MPa at 38.0 % (32.2 % true); not measured at 55 %.",
    "Lattice friction stress of the austenite at RT is 143 MPa (calculated by Eq. 16 from the RT yield strength minus grain-boundary strengthening).",
    "Experimental critical twinning stress at RT is about 723 MPa (Table 5), far smaller than the model estimates of 939 MPa (M = 2.2), 1153 MPa (M = 2.7), 1306 MPa (M = 3.06) and 1096 MPa (Hall-Petch-type relation).",
    "At RT, deformation twinning is first observed after about 28 % tensile strain (a small fraction along cell-block walls), confirming that RT twinning occurs only just before necking.",
    "Hardness is not reported for the RT tensile specimen (no hardness testing was performed)."
  ]
}
