Repository: RiverYanggg/SteelDig_datasbase

# SteelDig 企业级材料知识库

以 68 篇 Fe–Mn–Al–C 系低密度钢文献为语料，按《数据库建立》的总体架构落地：
**资产湖（不可变）→ PostgreSQL 事实层 → 检索层 → 消费层 API**。

当前状态：**已建成并完成全量入库**，68 篇 / 638 样品 / 1,508 条性能量 / 68,944 条溯源记录，
95 项测试（完整性 + API + 界面 + 校订 + 成分检索）全部通过，`error` 级质量问题为 0。

```
database/
├── 01_raw/mineru_source/     # 资产 A：MinerU 解析，68 篇（PDF + 图 + content_list）
├── 02_extraction/            # 资产 B：LLM 提取，68 篇（preprocess/output/timing）
├── 03_manifests/             # 资产清单、论文主索引、run 归属映射
├── 04_reports/               # 质检与覆盖率报告（自动生成）
├── 05_lake/                  # ★ 资产湖：内容寻址、不可变（sha256 命名）
├── 06_db/                    # ★ 数据库工程：迁移 / ETL / API / 测试 / 编排
├── 07_docs/                  # ★ 架构、数据字典、ER、运维、查询手册

File: 02_extraction/10.1016_j.msea.2024.147741/output/sample/sample_fe-35mn-6al-0.1c__lnt-tensile.json (part 2 of 2)
{
              "true_strain": {
                "value": "18.2 %"
              },
              "true_stress": {
                "value": "1007 MPa"
              }
            },
            {
              "source": {
                "reason": "LNT true stress at 28.0 % engineering strain (Table 3).",
                "block_id": [
                  "b0058",
                  "b0059"
                ]
              },
              "true_strain": {
                "value": "24.7 %"
              },
              "true_stress": {
                "value": "1148 MPa"
              }
            },
            {
              "source": {
                "reason": "LNT true stress at 38.0 % engineering strain (Table 3).",
                "block_id": [
                  "b0058",
                  "b0059"
                ]
              },
              "true_strain": {
                "value": "32.2 %"
              },
              "true_stress": {
                "value": "1280 MPa"
              }
            },
            {
              "source": {
                "reason": "LNT true stress at 55.0 % engineering strain (Table 3).",
                "block_id": [
                  "b0058",
                  "b0059"
                ]
              },
              "true_strain": {
                "value": "43.8 %"
              },
              "true_stress": {
                "value": "1463 MPa"
              }
            }
          ],
          "strain_hardening_rate": [
            {
              "source": {
                "reason": "Four-stage hardening behaviour of the LNT sample.",
                "block_id": [
                  "b0037",
                  "b0103",
                  "figure_002"
                ]
              },
              "value": {
                "value": "LNT strain hardening behaviour divided into four stages (markers B, C0, C1, C, C2, D); hardening rate starts near 4000 MPa and falls step-wise to about 1500 MPa, staying well above the RT curve"
              }
            },
            {
              "source": {
                "reason": "Stage-by-stage interpretation of LNT strain hardening.",
                "block_id": [
                  "b0104",
                  "b0105",
                  "b0106"
                ]
              },
              "value": {
                "value": "Stage B: nearly constant high hardening rate (attributed to activation of twins at annealed twin boundaries); Stage C: continuous decrease (refinement of dislocation substructure); Stage D: sustained/constant hardening from extensive primary and secondary twinning"
              }
            }
          ]
        }
      },
      "physical": {
        "density": {
          "source": {
            "reason": "Density measured by Archimedes principle for the alloy; reported as 7.18.",
            "block_id": [
              "b0015",
              "b0018"
            ]
          },
          "value": {
            "value": "7.18 g·cm⁻³"
          },
          "unit": {
            "value": "g·cm⁻³"
          }
        },
        "thermal_properties": {},
        "electrical_properties": {},
        "magnetic_properties": {}
      },
      "chemical": {
        "corrosion_resistance": {},
        "oxidation_resistance": {}
      },
      "radiation_properties": {
        "void_swelling": null,
        "irradiation_hardening": null,
        "helium_embrittlement": null
      }
    },
    {
      "source": {
        "reason": "Flow-stress strengthening contributions of the LNT-deformed sample.",
        "block_id": [
          "b0123",
          "b0124"
        ]
      },
      "property_set_id": "prop_lnt_flow_stress_contributions",
      "measurement_conditions": {
        "temperature": {
          "value": "-196 °C",
          "source": {
            "reason": "LNT condition.",
            "block_id": [
              "b0059"
            ]
          }
        },
        "temperature_unit": {
          "value": "°C",
          "source": {
            "reason": "Temperature unit.",
            "block_id": [
              "b0059"
            ]
          }
        },
        "environment": {
          "value": "liquid nitrogen",
          "source": {
            "reason": "LNT condition.",
            "block_id": [
              "b0059"
            ]
          }
        },
        "strain_rate": null,
        "specimen_geometry": null,
        "test_standard": null,
        "other_conditions": {
          "value": "dislocation and twin strengthening contributions to flow stress at LNT",
          "source": {
            "reason": "Table 6 strengthening contributions at LNT.",
            "block_id": [
              "b0123",
              "b0124"
            ]
          }
        }
      },
      "mechanical": {
        "tensile_properties": {
          "yield_strength": [],
          "ultimate_tensile_strength": [],
          "elongation": [],
          "youngs_modulus": null,
          "stress_strain_curves": null,
          "stress_strain_distribution": [],
          "strain_hardening_rate": [
            {
              "source": {
                "reason": "Table 6 strengthening contributions to the flow stress at LNT.",
                "block_id": [
                  "b0123",
                  "b0124"
                ]
              },
              "value": {
                "value": "σ_dis(γ) (LNT): 58, 240, 379, 469, 504, 646 MPa at engineering strains 3.0, 10.0, 20.0, 28.0, 38.0, 55.0 %; σ_dis(α) (LNT-GND): 2, 4, 6, 7, 8, 9 MPa; σ_twin(γ) (LNT): 290 MPa only at 55.0 % engineering strain"
              }
            }
          ]
        }
      }
    }
  ],
  "performance": [
    {
      "source": {
        "reason": "LNT service condition of the tensile specimen.",
        "block_id": [
          "b0063",
          "b0064"
        ]
      },
      "performance_id": "perf_lnt_service",
      "service_conditions": {
        "operating_temperature": {
          "min": {
            "value": "-196"
          },
          "max": null,
          "unit": {
            "value": "°C"
          }
        },
        "stress_state": {
          "value": "uniaxial tension"
        },
        "environment": {
          "value": "liquid nitrogen (cryogenic)"
        }
      },
      "lifetime_prediction": {
        "model_used": null,
        "predicted_lifetime": null,
        "confidence_interval": null
      },
      "comparative_performance": {
        "benchmark_alloy_id": null,
        "benchmark_process_id": null,
        "benchmark_sample_id": null,
        "comparison_metric": null,
        "improvement_percentage": null
      }
    },
    {
      "source": {
        "reason": "Comparison of the designed steel's LNT ductility with 9Ni-steel.",
        "block_id": [
          "b0064"
        ]
      },
      "performance_id": "perf_compare_9ni_elongation",
      "service_conditions": {
        "operating_temperature": {
          "min": {
            "value": "-196"
          },
          "max": null,
          "unit": {
            "value": "°C"
          }
        },
        "stress_state": {
          "value": "uniaxial tension"
        },
        "environment": {
          "value": "liquid nitrogen (cryogenic)"
        }
      },
      "lifetime_prediction": {
        "model_used": null,
        "predicted_lifetime": null,
        "confidence_interval": null
      },
      "comparative_performance": {
        "benchmark_alloy_id": null,
        "benchmark_process_id": null,
        "benchmark_sample_id": {
          "value": "9Ni-steel (conventional cryogenic steel)"
        },
        "comparison_metric": {
          "value": "total elongation (ductility) at LNT"
        },
        "improvement_percentage": {
          "value": "nearly 3 times higher than that of the 9Ni-steel"
        }
      }
    },
    {
      "source": {
        "reason": "Comparative performance at LNT versus reported cryogenic steels/HEA.",
        "block_id": [
          "b0064",
          "figure_010"
        ]
      },
      "performance_id": "perf_compare_twip_hc",
      "service_conditions": {
        "operating_temperature": {
          "min": {
            "value": "-196"
          },
          "max": null,
          "unit": {
            "value": "°C"
          }
        },
        "stress_state": null,
        "environment": {
          "value": "liquid nitrogen (cryogenic)"
        }
      },
      "lifetime_prediction": {
        "model_used": null,
        "predicted_lifetime": null,
        "confidence_interval": null
      },
      "comparative_performance": {
        "benchmark_alloy_id": null,
        "benchmark_process_id": null,
        "benchmark_sample_id": {
          "value": "high carbon lightweight steel; TWIP steel; low-carbon high manganese steel; 304 stainless steel; Al0.1CoCrFeNi HEA"
        },
        "comparison_metric": {
          "value": "Charpy impact energy and specific yield strength at LNT"
        },
        "improvement_percentage": null
      }
    }
  ],
  "characterization_methods": [
    {
      "source": {
        "reason": "EBSD characterization applied to the LNT tensile specimens.",
        "block_id": [
          "b0019",
          "b0039",
          "b0040",
          "b0042",
          "b0043",
          "b0044"
        ]
      },
      "characterization_id": "char_ebsd",
      "microstructure_id": null,
      "technique": {
        "value": "EBSD in SEM"
      },
      "instrument_or_setup": {
        "value": "JSM-7800 F SEM; raw EBSD data analysed with HKL Channel 5; step sizes of 1 μm, 300 nm, 100 nm and 30 nm"
      },
      "measurement_conditions": {
        "value": "LNT tensile specimens at engineering strains 3 %, 10 %, 28 % and 55 %; IPF maps along the tensile axis (TA)"
      },
      "purpose": {
        "value": "reveal phases, grain size, dislocation (KAM/GND), texture and deformation twinning evolution during LNT tensile deformation"
      },
      "key_findings": {
        "value": "A weak initial texture strengthens with strain; strong <111>//TA and weak <100>//TA textures at LNT; twinning is orientation-dependent (type II and III grains); deformation twinning fraction increases with strain at LNT; no phase transformation."
      }
    },
    {
      "source": {
        "reason": "TEM characterization of LNT deformed microstructures.",
        "block_id": [
          "b0051",
          "b0053",
          "b0054",
          "figure_008"
        ]
      },
      "characterization_id": "char_tem",
      "microstructure_id": null,
      "technique": {
        "value": "transmission electron microscopy (bright-field, SAED, lattice imaging)"
      },
      "instrument_or_setup": {
        "value": "FEI-Tecnai G2 F20 operated at 200 kV"
      },
      "measurement_conditions": {
        "value": "LNT tensile specimens at 3, 10, 20, 28, 38 and 55 % engineering strain"
      },
      "purpose": {
        "value": "investigate deformation substructures (dislocations, cell blocks/cells, microbands, stacking faults and deformation twins) at LNT"
      },
      "key_findings": {
        "value": "Planar slip at 3 %; deformation twins nucleated at annealed twin boundaries at 10 % (twin width ~5 nm); cell blocks/cells and twins at 20 % (twin width ~24 nm); refined substructure with microbands (390 nm and 137 nm) and twins (157 nm) at 28 %; abundant twins at 38 %; primary + secondary twins at 55 %."
      }
    },
    {
      "source": {
        "reason": "XRD characterization of LNT deformed specimens.",
        "block_id": [
          "b0019",
          "b0023",
          "b0087",
          "table_004"
        ]
      },
      "characterization_id": "char_xrd",
      "microstructure_id": null,
      "technique": {
        "value": "X-ray diffraction (XRD)"
      },
      "instrument_or_setup": {
        "value": "Bruker D8 Focus"
      },
      "measurement_conditions": {
        "value": "LNT tensile specimens at 0 %, 3 %, 10 %, 28 % and 55 % (phase fraction); Williamson–Hall analysis of (111)γ, (200) and (220) peaks for dislocation density"
      },
      "purpose": {
        "value": "determine phase fraction (austenite stability) and estimate dislocation density after different LNT tensile strains"
      },
      "key_findings": {
        "value": "Austenite fraction stays essentially constant (~95.6–97.3 %) with strain at LNT; the residual ferrite (110)α signal almost disappears away from 0 %; LNT total dislocation density rises from 0.72 to 13.32×10¹⁴ m⁻²."
      }
    },
    {
      "source": {
        "reason": "Tensile testing method used to obtain the LNT properties.",
        "block_id": [
          "b0026",
          "b0033"
        ]
      },
      "characterization_id": "char_tensile_test",
      "microstructure_id": null,
      "technique": {
        "value": "uniaxial tensile testing (MTS machine)"
      },
      "instrument_or_setup": {
        "value": "MTS tensile machine"
      },
      "measurement_conditions": {
        "value": "standard tensile specimens (gauge length 25 mm, diameter 5 mm), initial strain rate 1.0×10⁻³ s⁻¹, at LNT; interrupted tests at 3, 10, 20, 28, 38 and 55 % engineering strain"
      },
      "purpose": {
        "value": "measure tensile stress-strain responses and corresponding strain hardening rates of the LNT specimen"
      },
      "key_findings": {
        "value": "YS 497 MPa, UTS 945 MPa, uniform elongation 56.0 %, total elongation 75.5 % at LNT; four-stage strain hardening behaviour at LNT."
      }
    }
  ],
  "computational_details": [
    {
      "source": {
        "reason": "SFE thermodynamic calculation for the designed steel at RT and LNT.",
        "block_id": [
          "b0069",
          "b0070",
          "b0071",
          "b0077",
          "b0086",
          "figure_unlabelled_005"
        ]
      },
      "computation_id": "comp_sfe",
      "simulation_method": {
        "value": "thermodynamic calculation of stacking fault energy (γ_SFE) and γ→ε Gibbs energy difference (ΔG^{γ→ε})"
      },
      "software_used": null,
      "potential_model_or_database": {
        "value": "Fe-Mn-Al-C approximate solid-solution thermodynamic model (Eqs. 3–8), including magnetic Gibbs energy term"
      },
      "boundary_and_initial_conditions": {
        "value": "test temperature T = 293 K (RT) or 77 K (LNT)"
      },
      "validation_against_experiment": null,
      "analytical_models": [
        {
          "model_name": {
            "value": "Stacking fault energy equation (Eq. 3)"
          },
          "equation_role": {
            "value": "γ_SFE = 2ρΔG^{γ→ε} + 2σ"
          },
          "parameters": [
            {
              "name": {
                "value": "γ_SFE (LNT)"
              },
              "value": {
                "value": "49.46"
              },
              "unit": {
                "value": "mJ·m⁻²"
              }
            },
            {
              "name": {
                "value": "γ_SFE (RT)"
              },
              "value": {
                "value": "62.64"
              },
              "unit": {
                "value": "mJ·m⁻²"
              }
            },
            {
              "name": {
                "value": "ΔG^{γ→ε} (LNT)"
              },
              "value": {
                "value": "576.90"
              },
              "unit": {
                "value": "J·mol⁻¹"
              }
            },
            {
              "name": {
                "value": "ΔG^{γ→ε} (RT)"
              },
              "value": {
                "value": "804.22"
              },
              "unit": {
                "value": "J·mol⁻¹"
              }
            }
          ],
          "model_note": {
            "value": "Calculated γ_SFE and ΔG^{γ→ε} at RT and LNT (Table 4); both decrease on cooling; SFE values are above the 20–45 mJ·m⁻² twinning window, contradicting observed twinning."
          }
        }
      ]
    },
    {
      "source": {
        "reason": "Critical twinning stress calculation for the designed steel at RT and LNT.",
        "block_id": [
          "b0090",
          "b0091",
          "b0092",
          "b0094",
          "b0095",
          "b0097",
          "figure_unlabelled_006"
        ]
      },
      "computation_id": "comp_critical_twinning_stress",
      "simulation_method": {
        "value": "critical twinning stress calculation (mean-field model and Hall-Petch-type relation)"
      },
      "software_used": null,
      "potential_model_or_database": {
        "value": "mean-field twin nucleation model (Eq. 9) and Hall-Petch-type relation (Eq. 10)"
      },
      "boundary_and_initial_conditions": {
        "value": "G = 68 GPa; partial Burgers vector b = 0.147 nm; grain size D ≈ 10.8 μm; m = 0.326; K = 0.350 MPa·m^0.5"
      },
      "validation_against_experiment": {
        "value": "Experimental critical twinning stress ~778 MPa at LNT is close to the Sachs (M = 2.2) model prediction (742 MPa)."
      },
      "analytical_models": [
        {
          "model_name": {
            "value": "Critical twinning stress (Eq. 9)"
          },
          "equation_role": {
            "value": "σ_t = M(Γ/b + Gb/D)"
          },
          "parameters": [
            {
              "name": {
                "value": "σ_t (M = 2.2), LNT"
              },
              "value": {
                "value": "742"
              },
              "unit": {
                "value": "MPa"
              }
            },
            {
              "name": {
                "value": "σ_t (M = 3.06), LNT"
              },
              "value": {
                "value": "1032"
              },
              "unit": {
                "value": "MPa"
              }
            },
            {
              "name": {
                "value": "σ_t (M = 2.7), LNT"
              },
              "value": {
                "value": "910"
              },
              "unit": {
                "value": "MPa"
              }
            },
            {
              "name": {
                "value": "σ_t (Hall-Petch type, LNT)"
              },
              "value": {
                "value": "934"
              },
              "unit": {
                "value": "MPa"
              }
            },
            {
              "name": {
                "value": "Experimental σ_t (LNT)"
              },
              "value": {
                "value": "778"
              },
              "unit": {
                "value": "MPa"
              }
            },
            {
              "name": {
                "value": "M values"
              },
              "value": {
                "value": "2.2 (Sachs), 2.7 (crystal plasticity FEM), 3.06 (Taylor model), 3.64 (<111>//TA and <110>//TA)"
              },
              "unit": null
            }
          ],
          "model_note": {
            "value": "Estimated stresses at LNT are lower than at RT, while the experimental critical twinning stress rises from 723 MPa (RT) to 778 MPa (LNT)."
          }
        }
      ]
    },
    {
      "source": {
        "reason": "Flow stress modelling for the LNT-deformed sample.",
        "block_id": [
          "b0107",
          "b0112",
          "b0113",
          "b0115",
          "b0121",
          "b0127",
          "b0130"
        ]
      },
      "computation_id": "comp_flow_stress",
      "simulation_method": {
        "value": "flow-stress decomposition modelling by summing strengthening contributions (ferrite + austenite)"
      },
      "software_used": null,
      "potential_model_or_database": {
        "value": "flow stress model Eqs. 12–19 (Hall-Petch grain-boundary strengthening, lattice friction, dislocation (Taylor) hardening and twin strengthening)"
      },
      "boundary_and_initial_conditions": {
        "value": "ferrite content ~3 %; austenite M = 3.06, α = 0.4, G = 68 GPa, b = 0.26 nm; ferrite M = 2.8, α = 0.2, G = 80.7 GPa, b = 0.248 nm; K_GB(γ) = 0.350 MPa·m^0.5; l = 182 nm, e = 72 nm at 55 % LNT"
      },
      "validation_against_experiment": {
        "value": "Calculated contributions of dislocations and twins to flow stress are in excellent agreement with measured values (Fig. 13)."
      },
      "analytical_models": [
        {
          "model_name": {
            "value": "Composite flow stress (Eq. 12)"
          },
          "equation_role": {
            "value": "σ_mod = 0.97σ_mod(γ) + 0.03σ_mod(α)"
          },
          "parameters": [
            {
              "name": {
                "value": "lattice friction stress (RT)"
              },
              "value": {
                "value": "143"
              },
              "unit": {
                "value": "MPa"
              }
            },
            {
              "name": {
                "value": "lattice friction stress (LNT)"
              },
              "value": {
                "value": "389"
              },
              "unit": {
                "value": "MPa"
              }
            },
            {
              "name": {
                "value": "initial grain boundary strengthening σ_GB(γ)"
              },
              "value": {
                "value": "108"
              },
              "unit": {
                "value": "MPa"
              }
            },
            {
              "name": {
                "value": "twin strengthening contribution σ_twin(γ) (LNT, 55 %)"
              },
              "value": {
                "value": "290"
              },
              "unit": {
                "value": "MPa"
              }
            }
          ],
          "model_note": {
            "value": "α was chosen as 0.4 based on the smallest σ_diff (Table 7); twin strengthening is significant only at high strain at LNT."
          }
        }
      ]
    },
    {
      "source": {
        "reason": "Thermo-Calc phase diagram calculation supporting austenite stability.",
        "block_id": [
          "b0073",
          "b0087",
          "figure_011"
        ]
      },
      "computation_id": "comp_thermocalc_phase_diagram",
      "simulation_method": {
        "value": "equilibrium phase diagram calculation"
      },
      "software_used": {
        "value": "Thermo-Calc"
      },
      "potential_model_or_database": {
        "value": "TCFE12 database"
      },
      "boundary_and_initial_conditions": {
        "value": "molar fraction of phases versus temperature 950–1200 °C"
      },
      "validation_against_experiment": {
        "value": "Phase diagram shows a small fraction of BCC phase, consistent with the XRD result of ~97 % austenite."
      },
      "analytical_models": []
    }
  ],
  "unmapped_findings": [
    "Charpy V-notch (CVN) impact energy of the alloy at LNT is 254 ± 6 J (RT 331 ± 4 J); this value belongs to the separate Charpy impact specimen (55 mm × 10 mm × 10 mm, V-notch depth 2 mm) rather than to the LNT tensile specimen.",
    "Reduction of area of the alloy at LNT is 80 ± 1 % (RT 78 ± 0.5 %) from Table 2.",
    "The LNT impact energy decreases about 30 % from 331 J (RT) to 254 J (LNT), attributed to the existence of 3.0 % α-phase in the austenite matrix; fine cracks form around voids generated by detachment of α (the γ/α interface serves as crack initiation site). Crack initiation energy Wm ≈ 80–100 J for both temperatures, propagation energy Wp drops from 251 J (RT) to 156 J (LNT).",
    "Measured composition of the solution-treated specimen by wet-chemical analysis (wt.%): Mn 35.14, Al 5.97, C 0.095, Nb 0.11, V 0.10, Mo 1.24, W 0.95, Fe Bal.; austenite (γ): Mn 35.92, Al 5.88, C 0.098, Nb 0.09, V 0.09, Mo 1.12, W 0.86; ferrite (α): Mn 32.44, Al 6.83, C '–', Nb 0.09, V 0.18, Mo 1.54, W 1.63.",
    "Density of the investigated steel measured using the principle of Archimedes is 7.18 g·cm⁻³.",
    "Based on electrolytic extraction, V is completely dissolved in the steel while Nb, Mo and W are partially dissolved, with approximately 0.047 wt.% Nb, 0.017 wt.% Mo and 0.024 wt.% W existing in MC carbide.",
    "Deformation twinning nucleates at about 10 % tensile strain at LNT, whereas at RT it occurs at about 28 % tensile strain, indicating strong dependence of twinning on both deformation strain and temperature.",
    "RT (sibling) values for context: YS 251 ± 3 MPa, UTS 580 ± 6 MPa, uniform elongation 38.5 ± 0.5 %, total elongation 52.0 ± 0.5 %, RT true stresses 339/483/635/723/800 MPa at 3/10/20/28/38 % strain."
  ]
}
