Repository: RiverYanggg/SteelDig_datasbase

# SteelDig 企业级材料知识库

以 68 篇 Fe–Mn–Al–C 系低密度钢文献为语料，按《数据库建立》的总体架构落地：
**资产湖（不可变）→ PostgreSQL 事实层 → 检索层 → 消费层 API**。

当前状态：**已建成并完成全量入库**，68 篇 / 638 样品 / 1,508 条性能量 / 68,944 条溯源记录，
95 项测试（完整性 + API + 界面 + 校订 + 成分检索）全部通过，`error` 级质量问题为 0。

```
database/
├── 01_raw/mineru_source/     # 资产 A：MinerU 解析，68 篇（PDF + 图 + content_list）
├── 02_extraction/            # 资产 B：LLM 提取，68 篇（preprocess/output/timing）
├── 03_manifests/             # 资产清单、论文主索引、run 归属映射
├── 04_reports/               # 质检与覆盖率报告（自动生成）
├── 05_lake/                  # ★ 资产湖：内容寻址、不可变（sha256 命名）
├── 06_db/                    # ★ 数据库工程：迁移 / ETL / API / 测试 / 编排
├── 07_docs/                  # ★ 架构、数据字典、ER、运维、查询手册
└── scripts/                  # 早期整理脚本
```

---

## 增删改查（CRUD）

**查**通过 SQL、REST、界面三种方式提供；**改 / 增 / 删**通过 `curate.change` 校订层完成。
不直接写 `core.*`，因为事实层可被重跑重建（实测直接 `UPDATE` 会在下次 `ingest` 时被覆盖）。

| 能力 | 方式 | 持久 | 审计 |
|---|---|---|---|
| 查 | SQL / `/api/*` / 界面 | — | — |
| 改 | `POST /api/curate/changes` op=update | ✅ 入库后自动重放 | ✅ 前后值 |
| 增 | 新论文走 ETL；新样品走 op=create | ✅ | ✅ |
| 删 | op=delete（物理删，重跑后再删） | ✅ | ✅ 可撤销 |
| 撤销 | `POST /api/curate/changes/{id}/revert` | — | ✅ |

界面在样品页底部有「人工校订」卡片；命令行 `python -m steeldig_db curate list | apply | revert`。
细节与边界见 [`07_docs/07_CRUD.md`](07_docs/07_CRUD.md)。

---

## 浏览界面（仿 Materials Project）

服务端渲染，无构建步骤、无外部 CDN 依赖（ECharts 已 vendor 到本地），离线可用。
启动同一个服务即可访问：

```
http://127.0.0.1:8011/         总览：KPI + 强度-塑性散点 + 合金族构成 + 强塑积排行
http://127.0.0.1:8011/browse   样品库：合金族/元素/强度/延伸率/年份 多维筛选
http://127.0.0.1:8011/composition 成分检索：元素周期表选元素 + 区间，精确优先、无匹配则给最接近
http://127.0.0.1:8011/papers   文献列表 → 文献详情（图表缩略图直接取自资产湖）
http://127.0.0.1:8011/search   检索：全文 + 模糊 + 语义三路召回
http://127.0.0.1:8011/analytics 趋势分析：成分-性能关系、年份分布、属性覆盖率
http://127.0.0.1:8011/quality   数据质量：门禁状态、block_id 对齐、运行版本
http://127.0.0.1:8011/docs     REST API（统一挂在 /api 前缀下）
```

| 总览 | 样品详情 |
|---|---|
| ![总览](07_docs/screenshots/01-home.jpg) | ![样品详情](07_docs/screenshots/03-sample.jpg) |

| 样品库 | 文献详情 |
|---|---|
| ![样品库](07_docs/screenshots/02-browse.jpg) | ![文献详情](07_docs/screenshots/04-paper.jpg) |

| 成分检索（精确） | 成分检索（无匹配 → 模糊） |
|---|---|
| ![成分检索](07_docs/screenshots/09-composition-exact.jpg) | ![模糊匹配](07_docs/screenshots/10-composition-fuzzy.jpg) |

| 检索 | 趋势分析 |
|---|---|
| ![检索](07_docs/screenshots/05-search.jpg) | ![趋势分析](07_docs/screenshots/06-analytics.jpg) |

---

## 快速开始

```bash
cd 06_db
cp .env.example .env
docker compose up -d db                 # PostgreSQL 16 + pgvector，端口 5435
python3 -m venv .venv && .venv/bin/pip install -e etl -e api
.venv/bin/python -m steeldig_db migrate # 建 schema（14 个迁移）
.venv/bin/python -m steeldig_db ingest --all   # 全量入库，约 30 秒
.venv/bin/python -m steeldig_db qa      # 质量门禁
.venv/bin/python -m steeldig_db report  # 覆盖率报告
.venv/bin/uvicorn steeldig_api.main:app --port 8011   # 浏览界面 + API
```

打开 <http://127.0.0.1:8011/> 即是浏览界面，`/docs` 是 API 文档。

也可以先看演示视频：[`07_docs/video/v2/SteelDig_演示预览_v2.mp4`](07_docs/video/v2/SteelDig_演示预览_v2.mp4)
（2 分 32 秒，含中文旁白与字幕；成分筛选 → 性能查看 → 原文溯源 → 最近候选 → 检索 → 校订与质量状态）。
或 `make bootstrap` 一把梭。详细步骤见 [`07_docs/03_RUNBOOK.md`](07_docs/03_RUNBOOK.md)。

---

## 文档导航

| 文档 | 内容 |
|---|---|
| [`SteelDig_演示视频_分镜脚本.docx`](SteelDig_演示视频_分镜脚本.docx) | **演示视频脚本与分镜**（9 页，横向）：逐镜脚本、配音稿、录屏命令、验收标准 |
| [`07_docs/video/v2/SteelDig_演示预览_v2.mp4`](07_docs/video/v2/SteelDig_演示预览_v2.mp4) | **演示视频 v2（2分32秒）**：真实浏览器操作，含中文旁白与字幕；[审看入口](07_docs/video/v2/index.html) |
| [`SteelDig_SFT与数据库_优化版_1025.pptx`](SteelDig_SFT与数据库_优化版_1025.pptx) | **最终优化版（41 页）**：SFT 与数据库汇报，可编辑 PPT |
| [`SteelDig_SFT与数据库_优化版_1025.pdf`](SteelDig_SFT与数据库_优化版_1025.pdf) | 最终优化版 PDF |
| [`SteelDig_SFT与数据库_独立讲稿_1025.docx`](SteelDig_SFT与数据库_独立讲稿_1025.docx) | **配套独立讲稿**：[PDF](SteelDig_SFT与数据库_独立讲稿_1025.pdf) / [Markdown](SteelDig_SFT与数据库_独立讲稿_1025.md) |
| [`07_docs/00_ARCHITECTURE.md`](07_docs/00_ARCHITECTURE.md) | **总体架构**：四层逐层对照、五个问题与五组设施、四条设计原则的落地、ADR 决策记录、成本估算 |
| [`07_docs/00_ARCHITECTURE_PLAIN.md`](07_docs/00_ARCHITECTURE_PLAIN.md) | **架构说明书（白话版）**：零基础可读——五个问题、五组设施、列与 JSONB、代价与边界、名词小词典 |
| [`07_docs/01_SCHEMA.md`](07_docs/01_SCHEMA.md) | ER 图（由系统目录自动生成） |
| [`07_docs/02_DATA_DICTIONARY.md`](07_docs/02_DATA_DICTIONARY.md) | 全部 48 个表/视图的字段字典（自动生成） |
| [`07_docs/03_RUNBOOK.md`](07_docs/03_RUNBOOK.md) | 搭建、日常操作、故障排查、备份恢复、权限 |
| [`07_docs/04_QUERY_COOKBOOK.md`](07_docs/04_QUERY_COOKBOOK.md) | 30+ 条实战查询（数值筛选、成分分面、溯源联查、检索、导出） |
| [`07_docs/05_MATERIALS_PROJECT.md`](07_docs/05_MATERIALS_PROJECT.md) | 与 Materials Project 的逐项对照与取舍 |
| [`07_docs/06_QUALITY.md`](07_docs/06_QUALITY.md) | 三级质量模型、当前问题、已知缺陷 |
| [`07_docs/08_TESTDRIVE.md`](07_docs/08_TESTDRIVE.md) | **本地试用指南**：从确认服务到跑通读/写/撤销的完整命令清单 |
| [`07_docs/07_CRUD.md`](07_docs/07_CRUD.md) | **增删改查**：三层写入模型、白名单、API/UI/CLI 用法、边界 |
| [`04_reports/qa_report.md`](04_reports/qa_report.md) | 最新一次的自动质检报告 |

---

## 数据规模

| 指标 | 数值 |
|---|---|
| 论文 | 68 |
| 合金 / 样品 | 250 / 638 |
| 属性量（其中可数值化） | 1,508（1,304，86%） |
| 相记录 / 工艺步骤 | 1,493 / 2,610 |
| 图·表 / 图观察项 | 1,041 / 12,405 |
| 公式 | 396 |
| 证据块 | 10,316 |
| 溯源记录 | 68,944 |

File: 02_extraction/10.1016_j.msea.2024.147741/output/wiki/sample_fe-35mn-6al-0.1c__lnt-tensile.wiki.json
{
  "identity": {
    "paper_id": "10.1016_j.msea.2024.147741",
    "doi": "10.1016/j.msea.2024.147741",
    "sample_id": "sample_fe-35mn-6al-0.1c__lnt-tensile",
    "alloy_id": "alloy_fe-35mn-6al-0.1c",
    "process_id": "proc_lnt-tensile",
    "sample_label": "LNT tensile specimen",
    "aliases": [
      "LNT tensile sample",
      "liquid nitrogen temperature tensile specimen",
      "LNT"
    ]
  },
  "summary": "该对象为低碳低密度奥氏体基双相钢 Fe-35Mn-6Al-0.1C 在液氮温度（LNT，−196 °C）下的单轴拉伸试样。合金经 50 kg 真空感应熔炼、1150 °C/4 h 均匀化、热轧成 φ16.5 mm 棒材、1050 °C/2 h 固溶 + 油淬获得等轴初始组织后，从棒材上取标距 25 mm、直径 5 mm 的标准试样，在 −196 °C 以 1.0×10⁻³ s⁻¹ 应变速率拉伸，并辅以 3%–55% 工程应变的中断拉伸试验。研究核心问题是在该钢高堆垛层错能（SFE）条件下，低温拉伸的组织演化（平面滑移、位错胞/胞块、形变孪生）及其对强塑性、加工硬化多阶段性行为的控制机制。",
  "composition": "名义成分为 Fe-35Mn-6Al-0.1C-0.1Nb-0.1V-1Mo-1W（wt.%）。湿化学分析测得试样整体成分为 Mn 35.14、Al 5.97、C 0.095、Nb 0.11、V 0.10、Mo 1.24、W 0.95，Fe 余量；奥氏体（γ）相为 Mn 35.92、Al 5.88、C 0.098、Nb 0.09、V 0.09、Mo 1.12、W 0.86，Fe 余量；铁素体（α）相为 Mn 32.44、Al 6.83、C 未测出、Nb 0.09、V 0.18、Mo 1.54、W 1.63，Fe 余量，即 α 相对 γ 贫 Mn 而富 Al、V、Mo、W。钢的密度由阿基米德法测得为 7.18 g·cm⁻³。基体为 FCC 奥氏体，设计意图是用 0.1%C 的低碳含量抑制 κ-碳化物析出、以 6%Al 实现低密度，并通过短程有序（SRO）与高 SFE 下的形变孪生获得低温强韧配合。计算所得 SFE 为 RT 62.64 mJ·m⁻²、LNT 49.46 mJ·m⁻²。",
  "processing": "工艺路线为：50 kg 真空感应熔炼（高纯 Ar 气氛）制备铸锭 → 铸锭 1150 °C/4 h 均匀化 → 热轧（HR）成直径 16.5 mm 棒材 → 1050 °C/2 h 固溶处理 + 油淬（获得等轴、晶粒尺寸接近的初始组织）→ 从其淬火棒材上取标准拉伸试样（标距 25 mm、直径 5 mm，拉伸轴平行于棒轴），在 −196 °C（LNT）液氮环境下用 MTS 拉伸机以 1.0×10⁻³ s⁻¹ 初始应变速率做单轴拉伸，每条件至少 3 个试样拉断至断裂以确认重复性。另在 −196 °C 下进行中断拉伸，至工程应变 3%、10%、20%、28%、38% 和 55%，以揭示低温变形过程中的组织演化。该试样属于\"固溶态前驱组织 → 低温形变\"的工艺谱系，其初始组织继承自上述熔炼—均匀化—热轧—固溶淬火流程。",
  "microstructure": "固溶态前驱组织：FCC γ-奥氏体为基体（约 97 vol.%），沿奥氏体晶界均匀分布约 3 vol.% 的 BCC α-铁素体（平均晶粒约 4.7 μm）；γ 为等轴晶（平均约 10.8 μm，取向差 ≥15°），含大量退火孪晶界；织构很弱，GND 密度约 1.6×10¹³ m⁻²；存在 L1₂ 型短程有序（SRO，电子衍射中 [0-11] 附近极弱超点阵斑）与 MC 碳化物（V 完全固溶，约 0.047 wt.% Nb、0.017 wt.% Mo、0.024 wt.% W 存在于 MC 中）。LNT 变形组织随应变演化：3% 时以复杂平面滑移为特征，出现位错节点、位错对与多位错交汇，退火孪晶界处形成堆垛层错，奥氏体保持稳定（XRD ρ=0.72×10¹⁴ m⁻²，EBSD ρ^GND=0.97×10¹⁴ m⁻²）；10% 时平面滑移更显著，并在退火孪晶界以堆垛层错为前驱形核出宽度约 5 nm 的细孪晶束（低于 EBSD 分辨极限），ρ=2.94×10¹⁴、ρ^GND=2.59×10¹⁴ m⁻²；20% 时形成位错胞块（远离 <100>//TA 取向晶粒）与位错胞（接近 <100>//TA 取向晶粒），胞/胞块尺寸约 429±76 nm，晶内孪晶比例仍很低（宽度约 24 nm）；28% 时胞块细化至约 242±54 nm，并出现少量宽微带（约 390 nm，源于晶界）与细微带（约 137 nm，源于晶内），孪生进一步激活但比例仍较低；38% 时大量形变孪晶激活；55% 时一次与二次孪晶大量出现，二次孪晶含更多堆垛层错。整体上，LNT 变形中 γ 相体积分数稳定在约 96–97%，未发生 γ→α′/ε 相变，α 相约 3%。",
  "properties": "LNT 拉伸力学性能：屈服强度（0.2% 偏移）497±5 MPa、抗拉强度 945±8 MPa、均匀延伸率 56.0±0.5%、总延伸率 75.5±0.5%、断面收缩率 80±1%；对应 RT 分别为 251±3、580±6 MPa、38.5±0.5%、52.0±0.5%、78±0.5%，即降温同时提高强度与塑性。真应力（LNT）随工程应变：3% 时 598 MPa、10% 时 778 MPa、20% 时 1007 MPa、28% 时 1148 MPa、38% 时 1280 MPa、55% 时 1463 MPa。位错密度随应变单调增加且 LNT 高于同应变下的 RT：XRD 总位错密度由 0.72×10¹⁴ m⁻²（3%）增至 13.32×10¹⁴ m⁻²（55%），EBSD-GND 密度由 0.97×10¹⁴ 增至 9.73×10¹⁴ m⁻²。加工硬化速率曲线在 LNT 呈四阶段特征，且全程高于 RT（RT 仅两阶段）。表征技术包括：XRD 物相与位错密度（Bruker D8 Focus，Williamson–Hall 法）、SEM/EBSD（JSM-7800F，KAM 估算 GND）、TEM（FEI Tecnai G2 F20，200 kV）、Schmid 因子与 Taylor 因子取向分析、电解萃取 MC 碳化物分析、热力学 SFE 计算与 Thermo-Calc（TCFE12）相图计算。",
  "mechanisms": [
    "降温至 LNT 使 SFE 由 RT 的 62.64 mJ·m⁻² 降至 49.46 mJ·m⁻²，并提高点阵摩擦应力（由 RT 的 143 MPa 升至 389 MPa），从而在拉伸早期即促成平面滑移与堆垛层错的形成。",
    "3% 应变时在退火孪晶界形成堆垛层错，随后约 10% 应变时在该界面以堆垛层错为前驱形核出宽度约 5 nm 的形变孪晶束；即 LNT 下孪生约始于 10% 应变，而 RT 约需 28% 应变才出现，说明孪生强烈依赖变形温度与应变。",
    "高 SFE（LNT 49.46 mJ·m⁻²，按经典判据高于 20–45 mJ·m⁻² 孪生窗口）下仍发生孪生，被归因于平面位错亚结构引起的应力集中：type II/III 晶粒以平面滑移特征形成胞块壁，其壁处剪应力显著超过宏观剪应力而激活孪生；type I 晶粒形成均匀位错胞、弥散宏观剪应力，故仅产生少量晶界孪生。",
    "L1₂ 型短程有序（SRO）与位错的交互作用降低堆垛层错能与临界孪生应力并促进平面滑移，从而在高于常规孪生窗口的 SFE 下仍引发孪生（论文未观察到典型机械反相畴界）。",
    "取向依赖：type III（<111>//TA）晶粒倾向形成多取向孪生与双滑移迹；type II（远离 type I/III）晶粒倾向单取向孪生与单滑移迹；type I（<001>//TA）晶粒倾向形成典型位错胞、极少孪生；与 Taylor 因子分布一致，高 Taylor 因子（趋向 111/101）晶粒孪生更易激活。",
    "LNT 加工硬化的四阶段机制：Stage A 因位错积累/回复而急剧下降（且受更高点阵摩擦应力抬高整体水平）；Stage B 因退火孪晶界处一次孪生激活而近乎恒定；Stage C 因位错亚结构（胞块、位错胞）细化而持续下降；Stage D 因一次与二次孪晶大量激活、孪晶界作为位错运动的有效障碍（动态 Hall–Petch 效应）而维持持续强化。",
    "强化贡献分解表明 LNT 下位错强化 σ_dis(γ) 由 58 MPa（3%）增至 646 MPa（55%），孪生强化仅在 55% 应变时贡献 290 MPa（孪晶间距 l≈182 nm、平均厚度 e≈72 nm）；约 3% 铁素体经 GND 估算的位错贡献不足 10 MPa 可忽略，故 LNT 强化是位错硬化与孪生的协同，而 RT 以位错硬化为主。",
    "临界孪生应力计算（Sachs 模型 742–939 MPa、晶体塑性有限元 910–1153 MPa、Taylor 模型 1032–1306 MPa、Hall–Petch 型 934–1096 MPa）与实验值（RT 约 723 MPa、LNT 约 778 MPa）对比显示，SFE 并非控制孪生的唯一因素，还需考虑晶粒取向、变形温度与变形应变。",
    "奥氏体稳定性机制：LNT 变形中各应变下 XRD 与相图计算均显示 γ 体积分数稳定在约 97%（略含 BCC-α），未发生形变诱导马氏体相变，因此低温变形由孪生与位错滑移主导而非相变主导。"
  ],
  "conclusions": "在 Fe-35Mn-6Al-0.1C（wt.%）低碳低密度钢的 LNT 拉伸中获得了优异的强度—塑性组合：屈服强度 497 MPa、抗拉强度 945 MPa、均匀延伸率 56.0%、总延伸率 75.5%，均高于同钢的 RT 值（251/580 MPa、38.5%/52.0%），即通过低温规避了强度—塑性倒置。与广泛研究的高碳（约 1.0%C）低密度钢不同，该低碳钢在拉伸与冲击两种变形模式中均出现大量形变孪生。变形机制随温度与应变改变：RT 为位错平面滑移→胞/胞块形成与细化→颈缩前少量孪生的两阶段机制；LNT 为位错平面滑移→一次孪生→胞/胞块形成与细化→二次孪生的四阶段机制，孪生约始于 10% 应变。作者指出，该钢低密度、优异低温韧性与延性以及低成本（低合金化、简单高温固溶处理）使其相对传统 9Ni 钢、TWIP 钢、304 不锈钢、高碳轻质钢与高熵合金具有竞争力，是有前景的低温钢候选材料。",
  "unmapped": [
    "同钢在 LNT 下的夏比 V 型缺口冲击功为 254±6 J（RT 为 331±4 J），系在独立的冲击试样上测得，而非本拉伸试样；冲击变形同样以位错胞/胞块加孪生方式进行、无相变，γ/α 界面可作为低温冲击的裂纹萌生源，导致低温冲击功较 RT 下降约 30%。",
    "论文将该钢与文献中的低温钢/高熵合金进行性能对比：其 LNT 夏比冲击功高于高碳轻质钢与 TWIP 钢，比屈服强度优于低碳高锰钢与 304 不锈钢，延性与奥氏体 TWIP 钢相当、约为 9Ni 钢的 3 倍，且因低合金化与简单固溶处理而成本低于 9Ni 钢。",
    "用于解释本试样变形机制的辅助计算方法：GND 密度由 EBSD-KAM 经 ρ^GND=2θ/ub 估算，总位错密度由 Williamson–Hall 法经 ρ=3√(2π)⟨ε²⟩^1/2/(Db) 估算（b=0.26 nm）；流应力模型采用 σ_mod=0.97σ_mod(γ)+0.03σ_mod(α)，其中 α 取值经 σ_diff=|σ_exp−σ_mod| 验证后取 0.4（对应 σ_diff 在 10%/20% 应变下最小，为 15/25 MPa）。"
  ]
}

File: 02_extraction/10.1016_j.msea.2024.147741/output/wiki/sample_fe-35mn-6al-0.1c__rt-tensile.wiki.json
{
  "identity": {
    "paper_id": "10.1016_j.msea.2024.147741",
    "doi": "10.1016/j.msea.2024.147741",
    "sample_id": "sample_fe-35mn-6al-0.1c__rt-tensile",
    "alloy_id": "alloy_fe-35mn-6al-0.1c",
    "process_id": "proc_rt-tensile",
    "sample_label": "RT tensile specimen",
    "aliases": [
      "RT tensile sample",
      "room temperature tensile specimen",
      "RT"
    ]
  },
  "summary": "室温（RT，20 °C）拉伸试样取自 Fe-35Mn-6Al-0.1C（wt.%）低碳低密度奥氏体基双相低温钢经 1050 °C/2 h 固溶+油淬的棒材，拉伸轴平行于棒轴，以 1.0×10⁻³ s⁻¹ 初始应变速率在 MTS 试验机上拉伸，并设置 3 %、10 %、20 %、28 %、38 %、55 % 工程应变的中断试验以追踪组织演化。该试样用于回答论文的核心问题：在碳含量很低（0.1 %）、叠层错能较高（RT 约 62.64 mJ·m⁻²）的奥氏体低密度钢中，室温变形由何种机制主导，以及变形孪晶能否在室温高 SFE 条件下出现。结果显示室温变形以平面位错滑移和位错亚结构细化为主，仅在颈缩前（约 28 % 应变）出现少量变形孪晶，且全程无相变，对应屈服强度 251 MPa、抗拉强度 580 MPa、总延伸率 52 % 的两阶段加工硬化行为。",
  "composition": "名义成分为 Fe-35Mn-6Al-0.1C-0.1Nb-0.1V-1Mo-1W（wt.%），基体为 Fe，属低密度奥氏体基双相钢设计：Mn（约 35 wt.%）用于稳定奥氏体，Al（约 6 wt.%）降低密度并显著提高叠层错能，低碳（0.1 %）用以抑制 κ-碳化物析出、改善韧性与焊接性，并加入 Nb/V/Mo/W 微合金化。湿化学分析给出试样实测成分（wt.%）：Mn 35.14、Al 5.97、C 0.095、Nb 0.11、V 0.10、Mo 1.24、W 0.95、Fe 余量。两相成分经电子探针测定并配合杠杆定律估算：γ 奥氏体为 Mn 35.92、Al 5.88、C 0.098、Nb 0.09、V 0.09、Mo 1.12、W 0.86；α 铁素体为 Mn 32.44、Al 6.83、Nb 0.09、V 0.18、Mo 1.54、W 1.63，C 未报告。即 α 相相对 γ 相贫 Mn、富 Al、V、Mo、W。电解萃取表明 V 完全固溶于钢中，而 Nb、Mo、W 部分进入 MC 碳化物（约 0.047 wt.% Nb、0.017 wt.% Mo、0.024 wt.% W）。阿基米德法测得该钢密度为 7.18 g·cm⁻³。",
  "processing": "工艺谱系自铸造开始：1）真空感应熔炼，50 kg 铸锭，高纯 Ar 气氛保护，名义成分 Fe-35Mn-6Al-0.1C-0.1Nb-0.1V-1Mo-1W（wt.%）；2）铸锭在 1150 °C 均匀化处理 4 h；3）热轧（HR）成直径 16.5 mm 的棒材；4）热轧棒在 1050 °C 固溶处理 2 h 后油淬，以获得近等轴晶组织（该前驱工艺 proc-st-1050c-2h-oq 由 RT 与 LNT 两种状态共用）；5）室温单轴拉伸变形——标准拉伸试样标距 25 mm、直径 5 mm，拉伸轴平行于棒轴，在 MTS 试验机上以 1.0×10⁻³ s⁻¹ 初始应变速率于室温（约 20 °C）拉伸；进行 3 %、10 %、20 %、28 %、38 %、55 % 工程应变的中断试验以获取组织演化，另有至少三个试样拉伸至断裂以确认可重复性，并配合仪器化 Charpy V 型缺口冲击试验（标准试样 55×10×10 mm、缺口深 2 mm）在室温与液氮温度下测定韧性。",
  "microstructure": "起始（固溶态）组织为等轴的 FCC γ 奥氏体基体（约 97 %），晶界上均匀分布少量 BCC α 铁素体（约 3 %，平均晶粒尺寸约 4.7 μm）；γ 相平均晶粒尺寸约 10.8 μm（取向差≥15°），含大量退火孪晶界，织构很弱，残余位错密度（KAM/GND）约 1.6×10¹³ m⁻²。TEM 选区电子衍射显示存在极弱的 L1₂ 型短程有序（SRO）超点阵斑点及部分主斑点附近由 Al、C 浓度起伏引起的卫星反射，并检出含 Nb、Mo、W 的 MC 碳化物。室温拉伸变形的组织演化由平面位错滑移控制，随后以位错亚结构细化为主线，全程无相变：3 % 应变形成位错节点、多重位错和位错对等复杂平面滑移组态（ρ^GND 0.71×10¹⁴ m⁻²，XRD ρ 0.64×10¹⁴ m⁻²）；10 % 出现 Lomer-Cottrell（LC）锁和高密度位错墙（HDDWs）（ρ^GND 3.05×10¹⁴，ρ 2.42×10¹⁴）；20 % 沿 {111} 滑移面形成 Taylor 点阵、胞块（CBs）与位错胞（DCs），其中近 <100>//TA 的 I 型晶粒易形成位错胞、II/III 型晶粒易形成胞块，CB/DC 尺寸 448±74 nm（ρ^GND 5.64×10¹⁴，ρ 4.96×10¹⁴）；28 % 胞块与位错胞细化至 282±56 nm，并沿胞块壁（CBWs）形成少量变形孪晶和少量微带（应力局域化）（ρ^GND 7.92×10¹⁴，ρ 6.96×10¹⁴）；38 % 平行于主滑移面的变形孪晶有所发展但比例仍很低（ρ^GND 8.99×10¹⁴，ρ 8.03×10¹⁴）。织构随应变增强，至室温高应变发展出强的 <111>//TA 织构和弱的 <100>//TA 织构。",
  "properties": "室温拉伸力学性能：0.2 % 屈服强度 251±3 MPa，抗拉强度 580±6 MPa，均匀延伸率 38.5±0.5 %，总延伸率 52.0±0.5 %，断面收缩率 78±0.5 %。对应的室温 Charpy V 型缺口冲击功为 331±4 J（该试样全程与 LNT 状态对比，LNT 时 YS 497±5 MPa、UTS 945±8 MPa、均匀延伸 56.0±0.5 %、总延伸 75.5±0.5 %、断面收缩率 80±1 %、冲击功 254±6 J）。室温真应力—真应变数据为：3 % 应变 339 MPa、10 % 483 MPa、20 % 635 MPa、28 % 723 MPa、38 % 800 MPa。室温应变硬化曲线呈两阶段（A、A′），硬化率在 2500 MPa 附近起始并随应变急剧下降，主要是位错积累与回复所致。表征技术清单：SEM/EBSD（相图、KAM、IPF、施密特因子、Taylor 因子，步长 1 μm/300 nm/100 nm/30 nm）、TEM（明场、选区电子衍射 SAED，200 kV，FEI-Tecnai G2 F20）、XRD（Bruker D8 Focus，相分数与 Williamson-Hall 位错密度）、电子探针与湿化学分析、电解萃取、阿基米德密度测量、仪器化 Charpy 冲击、Thermo-Calc（TCFE12）相图计算。",
  "mechanisms": [
    "L1₂ 型短程有序（SRO）诱导平面滑移：组织中存在的 SRO 通过位错与有序结构的交互作用造成滑移面软化并抑制交滑移，使变形以平面位错滑移方式进行，从而在提高流变应力的同时降低临界孪生应力——这是高 SFE 钢仍能在室温出现孪晶的前提。",
    "室温位错亚结构随应变的顺序演化：3 % 的位错节点/多重位错/位错对（平面滑移）→10 % 的 Lomer-Cottrell 锁与高密度位错墙 →20 % 沿 {111} 面的 Taylor 点阵、胞块与位错胞 →28–38 % 的胞块/位错胞细化（尺寸由 448±74 nm 降至 282±56 nm），对应 GND 与 XRD 位错密度单调升高（RT：0.71→8.99 与 0.64→8.03 ×10¹⁴ m⁻²）。",
    "晶体取向决定亚结构类型：近 <100>//TA 的 I 型晶粒形成均匀位错胞并有效分散宏观切应力；远离 <100>//TA 的 II、III 型晶粒形成具有平面滑移特征的胞块壁，胞块壁处产生显著高于宏观切应力的局部应力集中。",
    "胞块壁应力集中触发孪晶：II、III 型晶粒胞块壁处的应力集中达到孪晶形核/长大所需临界应力，使这些按 Schmid 因子本不利于孪生的晶粒反而大量形核；I 型晶粒因位错胞分散应力而仅在晶界处生成极少量孪晶，孪晶受形核应力控制。",
    "室温孪生的弱动态 Hall-Petch 效应：变形孪晶界作为位错运动屏障降低位错平均自由程，但室温下孪晶分数极低（28 % 应变才首次出现，至 38 % 仍很少），因此孪晶对硬化的贡献很小，室温应变硬化主要由位错积累与亚结构细化驱动。",
    "施密特因子随应变的再分配：{111}<110> 滑移型施密特因子在约 3 % 应变达到峰值后迅速下降，而 {111}<112> 孪生型施密特因子随后超过滑移型并随 <111>//TA、<100>//TA 织构发展而维持较高值，解释室温早期以滑移为主、后期孪生倾向上升的取向依赖行为。",
    "奥氏体稳定性与无相变：高 SFE 与稳定奥氏体使室温拉伸全程不发生 γ→α′ 或 γ→ε 马氏体相变，相分数基本恒定（奥氏体约 96–97 %），变形仅由位错滑移与少量孪生承担。",
    "临界孪生应力与温度和取向的关系：由平均场模型与 Hall-Petch 型关系估算的室温临界孪生应力为 939/1153/1306/1096 MPa（Sachs/晶体塑性有限元/Taylor/Hall-Petch），而实测室温临界孪生应力约 723 MPa，远低于各模型估算值，说明除 SFE 外必须有局部应力集中才能解释室温高 SFE 钢的孪生。"
  ],
  "conclusions": "本研究首次系统表征了低碳低密度钢 Fe-35Mn-6Al-0.1C（wt.%）在室温与液氮温度下的拉伸与冲击行为。对室温拉伸试样而言，其变形呈现两阶段机制，由平面位错滑移、位错胞/胞块的形成与细化主导，变形孪晶直到颈缩前（约 28 % 工程应变）才少量出现，且全程无马氏体相变；相应地，室温应变硬化由位错硬化而非孪生主导，力学性能为 YS 251 MPa、UTS 580 MPa、总延伸率 52 %、室温冲击功 331 J。与 LNT 状态相比，同一成分在液氮温度下屈服与抗拉强度近乎翻倍（497/945 MPa）而延伸率反而升高至 75.5 %，并表现为四阶段加工硬化、孪生于约 10 % 应变即启动，说明变形孪生强烈依赖变形温度与应变。作者提出高 SFE 钢中孪生及其取向依赖性的核心解释是平面位错亚结构（尤其 II、III 型晶粒的胞块壁）引起的局部应力集中，SRO 通过促进平面滑移、降低临界孪生应力进一步助推孪生。与文献中的高碳轻质钢、TWIP 钢、304 不锈钢、9Ni 钢及 Al0.1CoCrFeNi 高熵合金对比，该低碳低密度钢在液氮温度下兼具高的冲击功与延伸率、较低的成本（元素廉价、热处理简单），是一种有前景的低温钢候选材料；其室温拉伸试样所揭示的\"位错主导、孪生辅助\"机制构成了理解其低温强韧化协同的基础。",
  "unmapped": [
    "试样室温临界孪生应力实测约 723 MPa，低于 Sachs（939 MPa）、晶体塑性有限元（1153 MPa）、Taylor（1306 MPa）及 Hall-Petch 型（1096 MPa）模型估算值；格子摩擦应力经估算为室温 143 MPa、LNT 389 MPa。",
    "室温条件下 Taylor 因子分布示意显示，孪生主要在高 Taylor 因子晶粒（II、III 型，取向趋向 <111> 与 <101>，M 达 3.64）中激活，取向接近 <001>（M=2.30）的区域孪生倾向低。",
    "室温变形试样的晶界强化贡献约 108 MPa；Hall-Petch 系数 K_GB(γ)=0.350 MPa·m⁰·⁵，与 TWIP 钢（0.357 及 0.330 MPa·m⁰·⁵）接近。",
    "室温流变应力模型采用 α=0.4 的 Taylor 方程参数（M=3.06、G=68 GPa、b=0.26 nm），其 σ_diff 最小（10 % 应变时 15 MPa、20 % 时 25 MPa），优于 α=0.136 与 0.26；室温下 α 相（约 3 % 铁素体）对流变应力的贡献极小（<10 MPa，GND 估算约 1–8 MPa 量级）。",
    "同一成分的室温冲击试样（sibling 试样）用以对比：仪器化冲击给出室温裂纹萌生能 Wm≈79.28 J、裂纹扩展能 Wp≈251.33 J，LNT 为 Wm≈99.19 J、Wp≈156.71 J，冲击功由裂纹扩展能主导；此结果涉及冲击试样而非本拉伸试样，仅作同成分同温度条件背景参考。"
  ]
}
