Repository: RiverYanggg/SteelDig_datasbase

# SteelDig 企业级材料知识库

以 68 篇 Fe–Mn–Al–C 系低密度钢文献为语料，按《数据库建立》的总体架构落地：
**资产湖（不可变）→ PostgreSQL 事实层 → 检索层 → 消费层 API**。

当前状态：**已建成并完成全量入库**，68 篇 / 638 样品 / 1,508 条性能量 / 68,944 条溯源记录，
95 项测试（完整性 + API + 界面 + 校订 + 成分检索）全部通过，`error` 级质量问题为 0。

```
database/
├── 01_raw/mineru_source/     # 资产 A：MinerU 解析，68 篇（PDF + 图 + content_list）
├── 02_extraction/            # 资产 B：LLM 提取，68 篇（preprocess/output/timing）
├── 03_manifests/             # 资产清单、论文主索引、run 归属映射
├── 04_reports/               # 质检与覆盖率报告（自动生成）
├── 05_lake/                  # ★ 资产湖：内容寻址、不可变（sha256 命名）
├── 06_db/                    # ★ 数据库工程：迁移 / ETL / API / 测试 / 编排
├── 07_docs/                  # ★ 架构、数据字典、ER、运维、查询手册
└── scripts/                  # 早期整理脚本
```

---

## 增删改查（CRUD）

**查**通过 SQL、REST、界面三种方式提供；**改 / 增 / 删**通过 `curate.change` 校订层完成。
不直接写 `core.*`，因为事实层可被重跑重建（实测直接 `UPDATE` 会在下次 `ingest` 时被覆盖）。

| 能力 | 方式 | 持久 | 审计 |
|---|---|---|---|
| 查 | SQL / `/api/*` / 界面 | — | — |
| 改 | `POST /api/curate/changes` op=update | ✅ 入库后自动重放 | ✅ 前后值 |
| 增 | 新论文走 ETL；新样品走 op=create | ✅ | ✅ |
| 删 | op=delete（物理删，重跑后再删） | ✅ | ✅ 可撤销 |
| 撤销 | `POST /api/curate/changes/{id}/revert` | — | ✅ |

界面在样品页底部有「人工校订」卡片；命令行 `python -m steeldig_db curate list | apply | revert`。
细节与边界见 [`07_docs/07_CRUD.md`](07_docs/07_CRUD.md)。

---

## 浏览界面（仿 Materials Project）

服务端渲染，无构建步骤、无外部 CDN 依赖（ECharts 已 vendor 到本地），离线可用。
启动同一个服务即可访问：

```
http://127.0.0.1:8011/         总览：KPI + 强度-塑性散点 + 合金族构成 + 强塑积排行
http://127.0.0.1:8011/browse   样品库：合金族/元素/强度/延伸率/年份 多维筛选
http://127.0.0.1:8011/composition 成分检索：元素周期表选元素 + 区间，精确优先、无匹配则给最接近
http://127.0.0.1:8011/papers   文献列表 → 文献详情（图表缩略图直接取自资产湖）
http://127.0.0.1:8011/search   检索：全文 + 模糊 + 语义三路召回
http://127.0.0.1:8011/analytics 趋势分析：成分-性能关系、年份分布、属性覆盖率
http://127.0.0.1:8011/quality   数据质量：门禁状态、block_id 对齐、运行版本
http://127.0.0.1:8011/docs     REST API（统一挂在 /api 前缀下）
```

| 总览 | 样品详情 |
|---|---|
| ![总览](07_docs/screenshots/01-home.jpg) | ![样品详情](07_docs/screenshots/03-sample.jpg) |

| 样品库 | 文献详情 |
|---|---|
| ![样品库](07_docs/screenshots/02-browse.jpg) | ![文献详情](07_docs/screenshots/04-paper.jpg) |

| 成分检索（精确） | 成分检索（无匹配 → 模糊） |
|---|---|
| ![成分检索](07_docs/screenshots/09-composition-exact.jpg) | ![模糊匹配](07_docs/screenshots/10-composition-fuzzy.jpg) |

| 检索 | 趋势分析 |
|---|---|
| ![检索](07_docs/screenshots/05-search.jpg) | ![趋势分析](07_docs/screenshots/06-analytics.jpg) |

---

## 快速开始

```bash
cd 06_db
cp .env.example .env
docker compose up -d db                 # PostgreSQL 16 + pgvector，端口 5435
python3 -m venv .venv && .venv/bin/pip install -e etl -e api
.venv/bin/python -m steeldig_db migrate # 建 schema（14 个迁移）
.venv/bin/python -m steeldig_db ingest --all   # 全量入库，约 30 秒
.venv/bin/python -m steeldig_db qa      # 质量门禁
.venv/bin/python -m steeldig_db report  # 覆盖率报告
.venv/bin/uvicorn steeldig_api.main:app --port 8011   # 浏览界面 + API
```

打开 <http://127.0.0.1:8011/> 即是浏览界面，`/docs` 是 API 文档。

也可以先看演示视频：[`07_docs/video/v2/SteelDig_演示预览_v2.mp4`](07_docs/video/v2/SteelDig_演示预览_v2.mp4)
（2 分 32 秒，含中文旁白与字幕；成分筛选 → 性能查看 → 原文溯源 → 最近候选 → 检索 → 校订与质量状态）。
或 `make bootstrap` 一把梭。详细步骤见 [`07_docs/03_RUNBOOK.md`](07_docs/03_RUNBOOK.md)。

---

## 文档导航

| 文档 | 内容 |
|---|---|
| [`SteelDig_演示视频_分镜脚本.docx`](SteelDig_演示视频_分镜脚本.docx) | **演示视频脚本与分镜**（9 页，横向）：逐镜脚本、配音稿、录屏命令、验收标准 |
| [`07_docs/video/v2/SteelDig_演示预览_v2.mp4`](07_docs/video/v2/SteelDig_演示预览_v2.mp4) | **演示视频 v2（2分32秒）**：真实浏览器操作，含中文旁白与字幕；[审看入口](07_docs/video/v2/index.html) |
| [`SteelDig_SFT与数据库_优化版_1025.pptx`](SteelDig_SFT与数据库_优化版_1025.pptx) | **最终优化版（41 页）**：SFT 与数据库汇报，可编辑 PPT |
| [`SteelDig_SFT与数据库_优化版_1025.pdf`](SteelDig_SFT与数据库_优化版_1025.pdf) | 最终优化版 PDF |
| [`SteelDig_SFT与数据库_独立讲稿_1025.docx`](SteelDig_SFT与数据库_独立讲稿_1025.docx) | **配套独立讲稿**：[PDF](SteelDig_SFT与数据库_独立讲稿_1025.pdf) / [Markdown](SteelDig_SFT与数据库_独立讲稿_1025.md) |
| [`07_docs/00_ARCHITECTURE.md`](07_docs/00_ARCHITECTURE.md) | **总体架构**：四层逐层对照、五个问题与五组设施、四条设计原则的落地、ADR 决策记录、成本估算 |
| [`07_docs/00_ARCHITECTURE_PLAIN.md`](07_docs/00_ARCHITECTURE_PLAIN.md) | **架构说明书（白话版）**：零基础可读——五个问题、五组设施、列与 JSONB、代价与边界、名词小词典 |
| [`07_docs/01_SCHEMA.md`](07_docs/01_SCHEMA.md) | ER 图（由系统目录自动生成） |
| [`07_docs/02_DATA_DICTIONARY.md`](07_docs/02_DATA_DICTIONARY.md) | 全部 48 个表/视图的字段字典（自动生成） |
| [`07_docs/03_RUNBOOK.md`](07_docs/03_RUNBOOK.md) | 搭建、日常操作、故障排查、备份恢复、权限 |
| [`07_docs/04_QUERY_COOKBOOK.md`](07_docs/04_QUERY_COOKBOOK.md) | 30+ 条实战查询（数值筛选、成分分面、溯源联查、检索、导出） |
| [`07_docs/05_MATERIALS_PROJECT.md`](07_docs/05_MATERIALS_PROJECT.md) | 与 Materials Project 的逐项对照与取舍 |
| [`07_docs/06_QUALITY.md`](07_docs/06_QUALITY.md) | 三级质量模型、当前问题、已知缺陷 |
| [`07_docs/08_TESTDRIVE.md`](07_docs/08_TESTDRIVE.md) | **本地试用指南**：从确认服务到跑通读/写/撤销的完整命令清单 |
| [`07_docs/07_CRUD.md`](07_docs/07_CRUD.md) | **增删改查**：三层写入模型、白名单、API/UI/CLI 用法、边界 |
| [`04_reports/qa_report.md`](04_reports/qa_report.md) | 最新一次的自动质检报告 |

---

## 数据规模

| 指标 | 数值 |
|---|---|
| 论文 | 68 |
| 合金 / 样品 | 250 / 638 |
| 属性量（其中可数值化） | 1,508（1,304，86%） |
| 相记录 / 工艺步骤 | 1,493 / 2,610 |
| 图·表 / 图观察项 | 1,041 / 12,405 |
| 公式 | 396 |
| 证据块 | 10,316 |
| 溯源记录 | 68,944 |

File: 02_extraction/10.1016_j.pmatsci.2017.05.002/output/sample/sample_fe-al-ferritic__fe-al-cr-annealed.data.json
{
  "samples": [
    {
      "sample_id": "sample_fe-al-ferritic__fe-al-cr-annealed",
      "paper_id": "10.1016_j.pmatsci.2017.05.002",
      "alloy_id": "alloy_fe-al-ferritic",
      "process_id": "proc_fe-al-cr-annealed",
      "sample_label": null,
      "aliases": [
        "ferritic Fe-Al steel (cold rolled + annealed)"
      ]
    }
  ],
  "processing_steps": [
    {
      "processing_step_id": "step_cold_rolling",
      "sequence": "1",
      "type": "mechanical processing",
      "method": "cold rolling",
      "temperature": null,
      "temperature_unit": null,
      "duration": null,
      "atmosphere": null,
      "cooling_medium": null,
      "heating_or_cooling_rate": null,
      "reduction_ratio": "50%",
      "processing_steps_notes": "Cold rolling is a necessary step to change the grain structure, grain size and texture in ferritic low density steels; a fully recrystallized microstructure can be obtained after final recrystallization annealing following a 50% cold rolling reduction in a Fe-7%Al steel [41]."
    },
    {
      "processing_step_id": "step_recrystallization_annealing",
      "sequence": "2",
      "type": "heat treatment",
      "method": "recrystallization annealing",
      "temperature": "700–1000",
      "temperature_unit": "°C",
      "duration": null,
      "atmosphere": null,
      "cooling_medium": null,
      "heating_or_cooling_rate": null,
      "reduction_ratio": null,
      "processing_steps_notes": "The ferritic Fe-Al steels are generally cold rolled and heated to 700–1000 °C for recrystallization annealing to control the grain size and texture of the ferrite matrix as well as the precipitation of κ-carbides, applying the continuous annealing line used for conventional HSLA steel strips (b0105). A fully recrystallized microstructure is obtained after final recrystallization annealing within 700–950 °C following a 50% cold rolling reduction in a Fe-7%Al steel (b0114)."
    }
  ],
  "structures": [
    {
      "structure_id": "struct_ferritic_fe-al_cr_annealed",
      "overall_structure": "Single-phase δ-ferrite matrix, fully recrystallized after cold rolling plus recrystallization annealing; δ-ferrite grains become more or less equiaxed with a random texture (relatively higher intensity of the Cube fibre). As Al not only extends the ferrite region to high temperatures but also raises the recrystallization temperature of ferrite, the δ-ferrite grain size cannot be sufficiently refined during hot rolling, so cold rolling and annealing are required; the δ-ferrite is the phase directly produced from the liquid.",
      "number_of_phases": null,
      "microstructure_counts": null,
      "microstructure_list": [
        {
          "microstructure_id": "micro_ferrite_recrystallized",
          "region": null,
          "related_sequence": "2",
          "phases_present": [
            {
              "phase_name": "δ-ferrite (ferrite, α)",
              "crystal_structure": "BCC (ordered/disordered: A2-disordered FeAl, B2-ordered FeAl or DO3-ordered Fe3Al depending on Al content)",
              "volume_fraction": null,
              "morphology": "more or less equiaxed after recrystallization annealing",
              "grain_size": "40–90 μm",
              "texture": "random, with relatively higher intensity of the Cube fibre {001}<110>"
            }
          ],
          "defects": [],
          "grain_structure": {
            "average_grain_size": {
              "value": "40–90",
              "unit": "μm"
            },
            "grain_size_distribution": null,
            "texture": "random with relatively higher intensity of the Cube fibre {001}<110>"
          },
          "precipitates": [
            {
              "precipitate_id": "kappa_carbide_ferritic",
              "type": "κ-carbide (perovskite type (Fe,Mn)3AlC / (FeAl)C)",
              "size": "coarse (thick and elongated rod-like)",
              "distribution": "coarse κ-carbides can be formed along the original δ-ferrite grain boundaries if the cooling rate is slow; precipitation of κ-carbides may also occur during recrystallization annealing",
              "coherency": "semicoherent"
            }
          ]
        }
      ]
    }
  ],
  "interfaces": [
    {
      "interface_set_id": "interface_ferrite_kappa",
      "phase_interfaces": [
        {
          "interface_id": "if_alpha_kappa",
          "microstructure_id": "micro_ferrite_recrystallized",
          "phase_1_name": "α/δ-ferrite (BCC)",
          "phase_2_name": "κ-carbide",
          "coherence": "semicoherent (lattice mismatch 6%)"
        }
      ],
      "defect_interactions": [],
      "slip_behavior": null,
      "phase_evolution": "In the ferritic Fe-Al matrix the δ-ferrite is directly produced from liquid; there is no γ↔α transformation over the process temperature range, so the ferrite matrix is retained through cold rolling and annealing while κ-carbides may precipitate.",
      "interface_notes": "In the α (BCC) phase the lattice parameter of the κ phase is 0.387–0.389 nm and α/κ interfaces are semicoherent (lattice mismatch 6% [59]); in the ferritic matrix κ-carbides are present as semicoherent precipitates with thick, elongated rod-like shape, in contrast to the nanoscale cuboidal coherent κ-carbides found in austenitic Fe-Mn-Al-C steels."
    }
  ],
  "properties": [
    {
      "property_set_id": "prop_tensile_ferritic_fe-al_cr_annealed",
      "measurement_conditions": {
        "temperature": "room temperature",
        "temperature_unit": "°C",
        "environment": null,
        "strain_rate": null,
        "specimen_geometry": null,
        "test_standard": null,
        "other_conditions": "Fe-6.8Al and Fe-8.1Al ferritic Fe-Al steels after recrystallization annealing at 850 °C for 5 min (Fig. 26); tensile properties of Fe-Al ferritic alloys reported to be comparable with HSLA steels."
      },
      "mechanical": {
        "tensile_properties": {
          "yield_strength": [],
          "ultimate_tensile_strength": [
            {
              "direction": null,
              "value": "450–500",
              "unit": "MPa",
              "uncertainty": null
            }
          ],
          "elongation": [
            {
              "direction": null,
              "value": "15–30",
              "unit": "%",
              "uncertainty": null
            }
          ],
          "youngs_modulus": {
            "value": "2–2.5% reduction in Young's modulus per 1 wt% Al addition (polycrystalline Fe-Al alloys, annealed state, room temperature); α-Fe 207 GPa",
            "unit": "GPa"
          },
          "stress_strain_curves": "Engineering stress–strain curves of cold rolled and annealed Fe-6.8Al and Fe-8.1Al steels (Fig. 26)",
          "stress_strain_distribution": [],
          "strain_hardening_rate": [
            {
              "value": "strain hardening exponent n = 0.19–0.21 (for Al in the range 6–9%)",
              "unit": null
            }
          ]
        },
        "hardness": [],
        "fracture_toughness": {
          "value": null,
          "unit": null
        },
        "fatigue_properties": {
          "fatigue_limit": null,
          "cycles_to_failure": null
        },
        "creep_properties": {
          "steady_state_creep_rate": null,
          "rupture_life": null
        }
      },
      "physical": {
        "density": {
          "value": "ρ_ferritic (g/cm3) = 7.874 − 0.098(wt% Al)",
          "unit": "g/cm3"
        },
        "thermal_properties": {},
        "electrical_properties": {},
        "magnetic_properties": {}
      },
      "chemical": {
        "corrosion_resistance": {},
        "oxidation_resistance": {}
      },
      "radiation_properties": {
        "void_swelling": null,
        "irradiation_hardening": null,
        "helium_embrittlement": null
      }
    },
    "source"
  ],
  "performance": [],
  "characterization_methods": [],
  "computational_details": [],
  "unmapped_findings": []
}

File: 02_extraction/10.1016_j.pmatsci.2017.05.002/output/sample/sample_fe-al-ferritic__fe-al-cr-annealed.json
{
  "samples": [
    {
      "sample_id": "sample_fe-al-ferritic__fe-al-cr-annealed",
      "paper_id": "10.1016_j.pmatsci.2017.05.002",
      "alloy_id": "alloy_fe-al-ferritic",
      "process_id": "proc_fe-al-cr-annealed",
      "sample_label": null,
      "aliases": [
        "ferritic Fe-Al steel (cold rolled + annealed)"
      ]
    }
  ],
  "processing_steps": [
    {
      "source": {
        "reason": "b0114 states cold rolling and annealing are necessary steps for ferritic low density steels and that a 50% cold rolling reduction in a Fe-7%Al steel precedes recrystallization annealing.",
        "block_id": [
          "b0114"
        ]
      },
      "processing_step_id": "step_cold_rolling",
      "sequence": {
        "value": "1"
      },
      "type": {
        "value": "mechanical processing"
      },
      "method": {
        "value": "cold rolling"
      },
      "temperature": null,
      "temperature_unit": null,
      "duration": null,
      "atmosphere": null,
      "cooling_medium": null,
      "heating_or_cooling_rate": null,
      "reduction_ratio": {
        "value": "50%"
      },
      "processing_steps_notes": {
        "value": "Cold rolling is a necessary step to change the grain structure, grain size and texture in ferritic low density steels; a fully recrystallized microstructure can be obtained after final recrystallization annealing following a 50% cold rolling reduction in a Fe-7%Al steel [41]."
      }
    },
    {
      "source": {
        "reason": "b0105 gives the general cold rolling + 700–1000 °C recrystallization annealing route for ferritic Fe-Al steels; b0114 gives the 700–950 °C fully recrystallized condition after 50% cold reduction.",
        "block_id": [
          "b0105",
          "b0114"
        ]
      },
      "processing_step_id": "step_recrystallization_annealing",
      "sequence": {
        "value": "2"
      },
      "type": {
        "value": "heat treatment"
      },
      "method": {
        "value": "recrystallization annealing"
      },
      "temperature": {
        "value": "700–1000"
      },
      "temperature_unit": {
        "value": "°C"
      },
      "duration": null,
      "atmosphere": null,
      "cooling_medium": null,
      "heating_or_cooling_rate": null,
      "reduction_ratio": null,
      "processing_steps_notes": {
        "value": "The ferritic Fe-Al steels are generally cold rolled and heated to 700–1000 °C for recrystallization annealing to control the grain size and texture of the ferrite matrix as well as the precipitation of κ-carbides, applying the continuous annealing line used for conventional HSLA steel strips (b0105). A fully recrystallized microstructure is obtained after final recrystallization annealing within 700–950 °C following a 50% cold rolling reduction in a Fe-7%Al steel (b0114)."
      }
    }
  ],
  "structures": [
    {
      "source": {
        "reason": "Overall structure derived from the cold rolled + recrystallization annealed ferritic Fe-Al description in b0105, b0111 and b0114.",
        "block_id": [
          "b0041",
          "b0105",
          "b0111",
          "b0114"
        ]
      },
      "structure_id": "struct_ferritic_fe-al_cr_annealed",
      "overall_structure": {
        "value": "Single-phase δ-ferrite matrix, fully recrystallized after cold rolling plus recrystallization annealing; δ-ferrite grains become more or less equiaxed with a random texture (relatively higher intensity of the Cube fibre). As Al not only extends the ferrite region to high temperatures but also raises the recrystallization temperature of ferrite, the δ-ferrite grain size cannot be sufficiently refined during hot rolling, so cold rolling and annealing are required; the δ-ferrite is the phase directly produced from the liquid."
      },
      "number_of_phases": null,
      "microstructure_counts": null,
      "microstructure_list": [
        {
          "source": {
            "reason": "The cold rolled + annealed ferritic Fe-Al microstructure is described in b0114 (fully recrystallized, equiaxed δ-ferrite grains 40–90 μm, random texture with Cube fibre) and b0111 (single δ-ferrite, no γ↔α transformation, coarse rod-like semicoherent κ-carbides along original δ-ferrite grain boundaries). Phases A2/B2/DO3 possible per b0041. Fig. 12 (Fe-7Al CR+900 °C) shows blocky dark-brown grains in a light matrix.",
            "block_id": [
              "b0041",
              "b0105",
              "b0111",
              "b0114",
              "figure_012"
            ]
          },
          "microstructure_id": "micro_ferrite_recrystallized",
          "region": null,
          "related_sequence": {
            "value": "2"
          },
          "phases_present": [
            {
              "phase_name": {
                "value": "δ-ferrite (ferrite, α)"
              },
              "crystal_structure": {
                "value": "BCC (ordered/disordered: A2-disordered FeAl, B2-ordered FeAl or DO3-ordered Fe3Al depending on Al content)"
              },
              "volume_fraction": null,
              "morphology": {
                "value": "more or less equiaxed after recrystallization annealing"
              },
              "grain_size": {
                "value": "40–90 μm"
              },
              "texture": {
                "value": "random, with relatively higher intensity of the Cube fibre {001}<110>"
              }
            }
          ],
          "defects": [],
          "grain_structure": {
            "average_grain_size": {
              "value": {
                "value": "40–90"
              },
              "unit": {
                "value": "μm"
              }
            },
            "grain_size_distribution": null,
            "texture": {
              "value": "random with relatively higher intensity of the Cube fibre {001}<110>"
            }
          },
          "precipitates": [
            {
              "precipitate_id": "kappa_carbide_ferritic",
              "type": {
                "value": "κ-carbide (perovskite type (Fe,Mn)3AlC / (FeAl)C)"
              },
              "size": {
                "value": "coarse (thick and elongated rod-like)"
              },
              "distribution": {
                "value": "coarse κ-carbides can be formed along the original δ-ferrite grain boundaries if the cooling rate is slow; precipitation of κ-carbides may also occur during recrystallization annealing"
              },
              "coherency": {
                "value": "semicoherent"
              }
            }
          ]
        }
      ]
    }
  ],
  "interfaces": [
    {
      "source": {
        "reason": "b0167 states that in the α phase the κ lattice parameter is 0.387–0.389 nm with semicoherent α/κ interfaces (6% mismatch), and b0111 states κ-carbides in the ferritic matrix are semicoherent and thick/elongated rod-like.",
        "block_id": [
          "b0111",
          "b0167"
        ]
      },
      "interface_set_id": "interface_ferrite_kappa",
      "phase_interfaces": [
        {
          "interface_id": "if_alpha_kappa",
          "microstructure_id": "micro_ferrite_recrystallized",
          "phase_1_name": {
            "value": "α/δ-ferrite (BCC)"
          },
          "phase_2_name": {
            "value": "κ-carbide"
          },
          "coherence": {
            "value": "semicoherent (lattice mismatch 6%)"
          }
        }
      ],
      "defect_interactions": [],
      "slip_behavior": null,
      "phase_evolution": {
        "value": "In the ferritic Fe-Al matrix the δ-ferrite is directly produced from liquid; there is no γ↔α transformation over the process temperature range, so the ferrite matrix is retained through cold rolling and annealing while κ-carbides may precipitate."
      },
      "interface_notes": {
        "value": "In the α (BCC) phase the lattice parameter of the κ phase is 0.387–0.389 nm and α/κ interfaces are semicoherent (lattice mismatch 6% [59]); in the ferritic matrix κ-carbides are present as semicoherent precipitates with thick, elongated rod-like shape, in contrast to the nanoscale cuboidal coherent κ-carbides found in austenitic Fe-Mn-Al-C steels."
      }
    }
  ],
  "properties": [
    {
      "property_set_id": "prop_tensile_ferritic_fe-al_cr_annealed",
      "measurement_conditions": {
        "temperature": {
          "value": "room temperature"
        },
        "temperature_unit": {
          "value": "°C"
        },
        "environment": null,
        "strain_rate": null,
        "specimen_geometry": null,
        "test_standard": null,
        "other_conditions": {
          "value": "Fe-6.8Al and Fe-8.1Al ferritic Fe-Al steels after recrystallization annealing at 850 °C for 5 min (Fig. 26); tensile properties of Fe-Al ferritic alloys reported to be comparable with HSLA steels."
        }
      },
      "mechanical": {
        "tensile_properties": {
          "yield_strength": [],
          "ultimate_tensile_strength": [
            {
              "direction": null,
              "value": {
                "value": "450–500"
              },
              "unit": {
                "value": "MPa"
              },
              "uncertainty": null
            }
          ],
          "elongation": [
            {
              "direction": null,
              "value": {
                "value": "15–30"
              },
              "unit": {
                "value": "%"
              },
              "uncertainty": null
            }
          ],
          "youngs_modulus": {
            "value": {
              "value": "2–2.5% reduction in Young's modulus per 1 wt% Al addition (polycrystalline Fe-Al alloys, annealed state, room temperature); α-Fe 207 GPa"
            },
            "unit": {
              "value": "GPa"
            }
          },
          "stress_strain_curves": {
            "value": "Engineering stress–strain curves of cold rolled and annealed Fe-6.8Al and Fe-8.1Al steels (Fig. 26)"
          },
          "stress_strain_distribution": [],
          "strain_hardening_rate": [
            {
              "value": {
                "value": "strain hardening exponent n = 0.19–0.21 (for Al in the range 6–9%)"
              },
              "unit": null
            }
          ]
        },
        "hardness": [],
        "fracture_toughness": {
          "value": null,
          "unit": null
        },
        "fatigue_properties": {
          "fatigue_limit": null,
          "cycles_to_failure": null
        },
        "creep_properties": {
          "steady_state_creep_rate": null,
          "rupture_life": null
        }
      },
      "physical": {
        "density": {
          "value": {
            "value": "ρ_ferritic (g/cm3) = 7.874 − 0.098(wt% Al)"
          },
          "unit": {
            "value": "g/cm3"
          }
        },
        "thermal_properties": {},
        "electrical_properties": {},
        "magnetic_properties": {}
      },
      "chemical": {
        "corrosion_resistance": {},
        "oxidation_resistance": {}
      },
      "radiation_properties": {
        "void_swelling": null,
        "irradiation_hardening": null,
        "helium_embrittlement": null
      }
    },
    "source"
  ],
  "performance": [],
  "characterization_methods": [],
  "computational_details": [],
  "unmapped_findings": []
}

File: 02_extraction/10.1016_j.pmatsci.2017.05.002/output/sample/sample_fe-mn-al-c-austenite-duplex__austenite-duplex-st-wq.data.json
{
  "samples": [
    {
      "sample_id": "sample_fe-mn-al-c-austenite-duplex__austenite-duplex-st-wq",
      "paper_id": "10.1016_j.pmatsci.2017.05.002",
      "alloy_id": "alloy_fe-mn-al-c-austenite-duplex",
      "process_id": "proc_austenite-duplex-st-wq",
      "sample_label": "solution treated and water quenched",
      "aliases": [
        "triplex steel (ST+WQ)",
        "γ+δ (triplex) in solution treated and water quenched condition"
      ]
    }
  ],
  "processing_steps": [
    {
      "processing_step_id": "step_solution_treatment",
      "sequence": "1",
      "type": "heat treatment",
      "method": "solution treatment (solutionizing) in the single-austenite / two-phase region",
      "temperature": "900–1100 °C",
      "temperature_unit": "°C",
      "duration": "25 min (Fe-27Mn-12Al-0.9C, SIP alloy, Table 4); 1050 °C for Fe-27Mn-11.5Al-0.95C (time not specified)",
      "atmosphere": null,
      "cooling_medium": null,
      "heating_or_cooling_rate": null,
      "reduction_ratio": null,
      "processing_steps_notes": "Austenite based duplex steels are solution treated in the temperature range ~900-1100 °C. Specific example: Fe-27Mn-11.5Al-0.95C solution treated at 1050 °C; Fe-27Mn-12Al-0.9C (SIP) solution treated at 1050 °C/25 min."
    },
    {
      "processing_step_id": "step_water_quenching",
      "sequence": "2",
      "type": "heat treatment / cooling",
      "method": "water quenching",
      "temperature": null,
      "temperature_unit": null,
      "duration": null,
      "atmosphere": null,
      "cooling_medium": "water",
      "heating_or_cooling_rate": "fast cooling (water quench)",
      "reduction_ratio": null,
      "processing_steps_notes": "Fast cooling/water quenching avoids formation of coarse intergranular κ-carbides; the austenite matrix in the solution-treated and water-quenched condition contains SROs (<2 nm) and possibly nano-sized κ'-carbides (20-30 nm)."
    }
  ],
  "structures": [
    {
      "structure_id": "structure_austenite_duplex_st_wq",
      "overall_structure": "γ + δ-ferrite duplex (triplex) microstructure with the austenitic (γ) phase forming the continuous matrix; at the final stage small amounts of δ-ferrite and intragranular nano-sized κ-carbides are present in the austenite matrix.",
      "number_of_phases": "3 (γ austenite matrix, δ-ferrite, κ-carbide) for triplex; γ + δ for duplex",
      "microstructure_counts": null,
      "microstructure_list": [
        {
          "microstructure_id": "micro_st_wq_matrix",
          "region": "bulk matrix",
          "related_sequence": "2",
          "phases_present": [
            {
              "phase_name": "γ austenite",
              "crystal_structure": "FCC",
              "volume_fraction": "continuous matrix (majority phase)",
              "morphology": "continuous austenitic matrix; in hot-rolled condition banded with δ stringers",
              "grain_size": "~30–50 μm",
              "texture": null
            },
            {
              "phase_name": "δ-ferrite",
              "crystal_structure": "BCC (may transform to ordered B2/DO3)",
              "volume_fraction": "6–8% (triplex steels); ~8% (Fe-28Mn-12Al-1C); ~6% (Fe-27Mn-11.5Al-0.95C); up to ~21% (Fe-18Mn-9.6Al-0.65C)",
              "morphology": "elongated band-like δ-ferrite / δ stringers parallel to the rolling direction; thin strip-like",
              "grain_size": null,
              "texture": null
            }
          ],
          "defects": [],
          "grain_structure": {
            "average_grain_size": {
              "value": "~30–50",
              "unit": "μm"
            },
            "grain_size_distribution": null,
            "texture": null
          },
          "precipitates": [
            {
              "precipitate_id": "kappa_prime",
              "type": "κ'-carbide, (Fe,Mn)3AlCx (metastable, x<1), ordered L'12 / perovskite-type E2_1 (Fe,Mn)3AlC",
              "size": "20–30 nm",
              "distribution": "intragranular, homogeneous within the austenite matrix",
              "coherency": "coherent with the austenite matrix (lattice misfit < 3%)"
            }
          ],
          "block_id": [
            "b0048",
            "b0194",
            "b0195",
            "b0196",
            "b0206",
            "b0163"
          ]
        }
      ]
    }
  ],
  "interfaces": [],
  "properties": [],
  "performance": [],
  "characterization_methods": [],
  "computational_details": [],
  "unmapped_findings": []
}

File: 02_extraction/10.1016_j.pmatsci.2017.05.002/output/sample/sample_fe-mn-al-c-austenite-duplex__austenite-duplex-st-wq.json
{
  "samples": [
    {
      "sample_id": "sample_fe-mn-al-c-austenite-duplex__austenite-duplex-st-wq",
      "paper_id": "10.1016_j.pmatsci.2017.05.002",
      "alloy_id": "alloy_fe-mn-al-c-austenite-duplex",
      "process_id": "proc_austenite-duplex-st-wq",
      "sample_label": "solution treated and water quenched",
      "aliases": [
        "triplex steel (ST+WQ)",
        "γ+δ (triplex) in solution treated and water quenched condition"
      ]
    }
  ],
  "processing_steps": [
    {
      "source": {
        "reason": "Process snapshot and text describe solution treatment of austenite based duplex steels before water quenching.",
        "block_id": [
          "b0107",
          "b0195",
          "b0206"
        ]
      },
      "processing_step_id": "step_solution_treatment",
      "sequence": {
        "value": "1"
      },
      "type": {
        "value": "heat treatment",
        "source": {
          "reason": "Solution treatment is a thermal (heat treatment) step applied to austenite based duplex steels.",
          "block_id": [
            "b0107"
          ]
        }
      },
      "method": {
        "value": "solution treatment (solutionizing) in the single-austenite / two-phase region",
        "source": {
          "reason": "The sample is 'solution treated'; text states cold rolled strips of austenitic/duplex steels are solution treated in the single austenite phase area at 900-1100 °C.",
          "block_id": [
            "b0107"
          ]
        }
      },
      "temperature": {
        "value": "900–1100 °C",
        "source": {
          "reason": "General processing text states solution treatment range 900-1100 °C; specific austenite based duplex examples use 1050 °C.",
          "block_id": [
            "b0107",
            "b0195",
            "b0206"
          ]
        }
      },
      "temperature_unit": {
        "value": "°C",
        "source": {
          "reason": "Temperatures reported in °C.",
          "block_id": [
            "b0107"
          ]
        }
      },
      "duration": {
        "value": "25 min (Fe-27Mn-12Al-0.9C, SIP alloy, Table 4); 1050 °C for Fe-27Mn-11.5Al-0.95C (time not specified)",
        "source": {
          "reason": "Table 4 gives solution treatment 1050 °C/25 min for the SIP Fe-27Mn-12Al-0.9C alloy; b0195 gives solution treatment at 1050 °C for Fe-27Mn-11.5Al-0.95C.",
          "block_id": [
            "b0206",
            "b0195"
          ]
        }
      },
      "atmosphere": null,
      "cooling_medium": null,
      "heating_or_cooling_rate": null,
      "reduction_ratio": null,
      "processing_steps_notes": {
        "value": "Austenite based duplex steels are solution treated in the temperature range ~900-1100 °C. Specific example: Fe-27Mn-11.5Al-0.95C solution treated at 1050 °C; Fe-27Mn-12Al-0.9C (SIP) solution treated at 1050 °C/25 min.",
        "source": {
          "reason": "Processing text and specific alloy examples give the solution treatment condition.",
          "block_id": [
            "b0107",
            "b0195",
            "b0206"
          ]
        }
      }
    },
    {
      "source": {
        "reason": "Water quenching is the final cooling step of the defined process (proc_austenite-duplex-st-wq).",
        "block_id": [
          "b0107",
          "b0195",
          "b0206"
        ]
      },
      "processing_step_id": "step_water_quenching",
      "sequence": {
        "value": "2"
      },
      "type": {
        "value": "heat treatment / cooling",
        "source": {
          "reason": "Water quenching is the rapid cooling step that defines the ST+WQ sample state.",
          "block_id": [
            "b0107",
            "b0195"
          ]
        }
      },
      "method": {
        "value": "water quenching",
        "source": {
          "reason": "Text: the strips are solution treated and then quenched in water, oil or other quench media; specific example 'solution treatment at 1050 °C and water quenching'.",
          "block_id": [
            "b0107",
            "b0195",
            "b0206"
          ]
        }
      },
      "temperature": null,
      "temperature_unit": null,
      "duration": null,
      "atmosphere": null,
      "cooling_medium": {
        "value": "water",
        "source": {
          "reason": "Cooling medium is water (water quenching).",
          "block_id": [
            "b0107",
            "b0195"
          ]
        }
      },
      "heating_or_cooling_rate": {
        "value": "fast cooling (water quench)",
        "source": {
          "reason": "Fast cooling/water quenching is used to avoid formation of coarse intergranular κ-carbides.",
          "block_id": [
            "b0118",
            "b0106"
          ]
        }
      },
      "reduction_ratio": null,
      "processing_steps_notes": {
        "value": "Fast cooling/water quenching avoids formation of coarse intergranular κ-carbides; the austenite matrix in the solution-treated and water-quenched condition contains SROs (<2 nm) and possibly nano-sized κ'-carbides (20-30 nm).",
        "source": {
          "reason": "Text states austenitic/duplex steels are water quenched from solution treatment to avoid coarse κ-carbide formation, and ST+WQ austenite contains SROs/nano κ'-carbides.",
          "block_id": [
            "b0118",
            "b0127",
            "b0206"
          ]
        }
      }
    }
  ],
  "structures": [
    {
      "structure_id": "structure_austenite_duplex_st_wq",
      "overall_structure": {
        "value": "γ + δ-ferrite duplex (triplex) microstructure with the austenitic (γ) phase forming the continuous matrix; at the final stage small amounts of δ-ferrite and intragranular nano-sized κ-carbides are present in the austenite matrix.",
        "source": {
          "reason": "b0048 defines austenite based duplex (triplex) steels as γ+δ at hot working temperature with austenite as continuous matrix, containing small amounts of δ-ferrite and intragranular nano-sized κ-carbides.",
          "block_id": [
            "b0048"
          ]
        }
      },
      "number_of_phases": {
        "value": "3 (γ austenite matrix, δ-ferrite, κ-carbide) for triplex; γ + δ for duplex",
        "source": {
          "reason": "Triplex steels contain three constituents: austenite matrix + small δ-ferrite + intragranular nano-sized κ-carbides.",
          "block_id": [
            "b0048"
          ]
        }
      },
      "microstructure_counts": null,
      "microstructure_list": [
        {
          "microstructure_id": "micro_st_wq_matrix",
          "region": {
            "value": "bulk matrix",
            "source": {
              "reason": "Overall microstructure of the ST+WQ austenite based duplex steel.",
              "block_id": [
                "b0048",
                "b0195"
              ]
            }
          },
          "related_sequence": {
            "value": "2",
            "source": {
              "reason": "Microstructure is that of the sample after solution treatment and water quenching (step 2).",
              "block_id": [
                "b0195"
              ]
            }
          },
          "phases_present": [
            {
              "phase_name": {
                "value": "γ austenite",
                "source": {
                  "reason": "Austenite forms the continuous matrix of austenite based duplex steels.",
                  "block_id": [
                    "b0048",
                    "b0194"
                  ]
                }
              },
              "crystal_structure": {
                "value": "FCC",
                "source": {
                  "reason": "Austenite is FCC; κ is an ordered FCC derivative of the γ matrix.",
                  "block_id": [
                    "b0066",
                    "b0067"
                  ]
                }
              },
              "volume_fraction": {
                "value": "continuous matrix (majority phase)",
                "source": {
                  "reason": "The austenitic phase forms the continuous matrix in austenite based duplex steels.",
                  "block_id": [
                    "b0048"
                  ]
                }
              },
              "morphology": {
                "value": "continuous austenitic matrix; in hot-rolled condition banded with δ stringers",
                "source": {
                  "reason": "Austenite forms continuous matrix; duplex hot-rolled microstructure shows thin strip-like δ and γ.",
                  "block_id": [
                    "b0048",
                    "b0154",
                    "b0163"
                  ]
                }
              },
              "grain_size": {
                "value": "~30–50 μm",
                "source": {
                  "reason": "γ grain size ~30 μm for Fe-27Mn-12Al-0.9C (Table 4) and ~50 μm for Fe-27Mn-11.5Al-0.95C after ST+WQ.",
                  "block_id": [
                    "b0206",
                    "b0195"
                  ]
                }
              },
              "texture": {
                "value": null
              }
            },
            {
              "phase_name": {
                "value": "δ-ferrite",
                "source": {
                  "reason": "δ-ferrite is the second (minor) phase of austenite based duplex steels.",
                  "block_id": [
                    "b0048",
                    "b0040"
                  ]
                }
              },
              "crystal_structure": {
                "value": "BCC (may transform to ordered B2/DO3)",
                "source": {
                  "reason": "δ-ferrite has BCC structure; at high Al it forms ordered B2 and DO3 domains.",
                  "block_id": [
                    "b0040",
                    "b0163"
                  ]
                }
              },
              "volume_fraction": {
                "value": "6–8% (triplex steels); ~8% (Fe-28Mn-12Al-1C); ~6% (Fe-27Mn-11.5Al-0.95C); up to ~21% (Fe-18Mn-9.6Al-0.65C)",
                "source": {
                  "reason": "b0194 gives 6-8% ferrite for Fe-(26-28)Mn-(10-12)Al-(1.0-1.2)C triplex; Table 4 gives 8% δ; b0195 gives 6% δ; b0196 gives ~21% δ.",
                  "block_id": [
                    "b0194",
                    "b0206",
                    "b0195",
                    "b0196"
                  ]
                }
              },
              "morphology": {
                "value": "elongated band-like δ-ferrite / δ stringers parallel to the rolling direction; thin strip-like",
                "source": {
                  "reason": "Hot-rolled duplex microstructure shows δ-ferrite stringers/bands parallel to rolling direction.",
                  "block_id": [
                    "b0154",
                    "b0163",
                    "figure_012"
                  ]
                }
              },
              "grain_size": {
                "value": null
              },
              "texture": {
                "value": null
              }
            }
          ],
          "defects": [],
          "grain_structure": {
            "average_grain_size": {
              "source": {
                "reason": "γ grain size ~30 μm (Fe-27Mn-12Al-0.9C, Table 4) and ~50 μm (Fe-27Mn-11.5Al-0.95C).",
                "block_id": [
                  "b0206",
                  "b0195"
                ]
              },
              "value": {
                "value": "~30–50"
              },
              "unit": {
                "value": "μm"
              }
            },
            "grain_size_distribution": {
              "value": null
            },
            "texture": {
              "value": null
            }
          },
          "precipitates": [
            {
              "precipitate_id": "kappa_prime",
              "type": {
                "value": "κ'-carbide, (Fe,Mn)3AlCx (metastable, x<1), ordered L'12 / perovskite-type E2_1 (Fe,Mn)3AlC",
                "source": {
                  "reason": "Intragranular nano-sized κ-carbides are the third constituent of triplex steels; κ has perovskite E2_1 structure; metastable κ'-(Fe,Mn)3AlCx (x<1).",
                  "block_id": [
                    "b0048",
                    "b0067",
                    "b0122"
                  ]
                }
              },
              "size": {
                "value": "20–30 nm",
                "source": {
                  "reason": "Table 4 gives as-quenched microstructure γ + 8% δ + κ' (20-30 nm) for the SIP Fe-27Mn-12Al-0.9C alloy.",
                  "block_id": [
                    "b0206"
                  ]
                }
              },
              "distribution": {
                "value": "intragranular, homogeneous within the austenite matrix",
                "source": {
                  "reason": "Intragranular κ'-carbides are produced homogeneously within the austenitic matrix.",
                  "block_id": [
                    "b0122",
                    "b0048"
                  ]
                }
              },
              "coherency": {
                "value": "coherent with the austenite matrix (lattice misfit < 3%)",
                "source": {
                  "reason": "κ'-carbide is coherent with the matrix; cube-on-cube orientation relationship with lattice misfit less than 3%.",
                  "block_id": [
                    "b0122",
                    "b0167"
                  ]
                }
              }
            }
          ],
          "block_id": [
            "b0048",
            "b0194",
            "b0195",
            "b0196",
            "b0206",
            "b0163"
          ]
        }
      ]
    }
  ],
  "interfaces": [],
  "properties": [],
  "performance": [],
  "characterization_methods": [],
  "computational_details": [],
  "unmapped_findings": []
}

File: 02_extraction/10.1016_j.pmatsci.2017.05.002/output/sample/sample_fe-mn-al-c-austenitic__austenitic-aged.data.json
{
  "samples": [
    {
      "sample_id": "sample_fe-mn-al-c-austenitic__austenitic-aged",
      "paper_id": "10.1016_j.pmatsci.2017.05.002",
      "alloy_id": "alloy_fe-mn-al-c-austenitic",
      "process_id": "proc_austenitic-aged",
      "sample_label": "aged",
      "aliases": [
        "age hardenable austenitic steel",
        "solution treated + aged"
      ]
    }
  ],
  "processing_steps": [
    {
      "processing_step_id": "step_homogenization",
      "sequence": "1",
      "type": "heat treatment",
      "method": "homogenisation of ingots",
      "temperature": "1100–1250",
      "temperature_unit": "°C",
      "duration": "1 to 3 h",
      "atmosphere": null,
      "cooling_medium": null,
      "heating_or_cooling_rate": null,
      "reduction_ratio": null,
      "processing_steps_notes": "The ingots are homogenised at 1100–1250 °C for 1 to 3 h. For austenitic Fe-Mn-Al-C steels, hot working (reheating and hot rolling) is conducted in the single γ phase region, and after reheating at 1100–1250 °C for a sufficient length of time the elemental segregation in the as-cast material can be largely homogenised."
    },
    {
      "processing_step_id": "step_hot_rolling",
      "sequence": "2",
      "type": "mechanical processing",
      "method": "hot rolling",
      "temperature": "850–1000",
      "temperature_unit": "°C",
      "duration": null,
      "atmosphere": null,
      "cooling_medium": null,
      "heating_or_cooling_rate": null,
      "reduction_ratio": "to 2–5 mm thickness",
      "processing_steps_notes": "Hot rolled to 2–5 mm thickness at a finishing temperature of about 850–1000 °C. In austenitic Fe-Mn-Al-C steels recrystallization occurs during conventional hot rolling giving an equiaxed austenitic grain structure containing annealing twins. Slabs may be reheated a few times between passes to avoid cracking."
    },
    {
      "processing_step_id": "step_post_hot_rolling_cooling",
      "sequence": "3",
      "type": "heat treatment / cooling",
      "method": "simulated coiling or direct cooling after hot rolling",
      "temperature": "500 and 650",
      "temperature_unit": "°C",
      "duration": "1–5 h",
      "atmosphere": null,
      "cooling_medium": "coiled (simulated) / water-cooled / air-cooled",
      "heating_or_cooling_rate": null,
      "reduction_ratio": null,
      "processing_steps_notes": "After hot rolling the hot rolled strips are cooled to a temperature between 500 and 650 °C for 1–5 h to simulate the coiling procedure for conventional HSLA steels, or directly water-cooled, or air-cooled to room temperature. The cooling rate after hot rolling should be high enough to avoid the formation of intergranular κ-carbides."
    },
    {
      "processing_step_id": "step_cold_rolling",
      "sequence": "4",
      "type": "mechanical processing",
      "method": "cold rolling",
      "temperature": null,
      "temperature_unit": null,
      "duration": null,
      "atmosphere": null,
      "cooling_medium": null,
      "heating_or_cooling_rate": null,
      "reduction_ratio": null,
      "processing_steps_notes": "For cold rolled products, the austenitic strips are cold rolled (e.g. 50–70% thickness reduction reported for specific alloys) prior to solution treatment. Cold rolling prior to aging retards the subsequent aging process."
    },
    {
      "processing_step_id": "step_solution_treatment",
      "sequence": "5",
      "type": "heat treatment",
      "method": "solution treatment",
      "temperature": "900–1100",
      "temperature_unit": "°C",
      "duration": null,
      "atmosphere": null,
      "cooling_medium": null,
      "heating_or_cooling_rate": null,
      "reduction_ratio": null,
      "processing_steps_notes": "For age-hardenable austenitic Fe-Mn-Al-C steels the cold rolled strips are solution treated in the temperature range 900–1100 °C in the single austenite phase area."
    },
    {
      "processing_step_id": "step_quenching",
      "sequence": "6",
      "type": "heat treatment",
      "method": "quenching",
      "temperature": null,
      "temperature_unit": null,
      "duration": null,
      "atmosphere": null,
      "cooling_medium": "water, oil or other quench media",
      "heating_or_cooling_rate": null,
      "reduction_ratio": null,
      "processing_steps_notes": "After solution treatment the strips are quenched in water, oil or other quench media to room temperature. The austenitic steels are usually fast cooled (water quenched) from solution treatment temperatures (~900–1100 °C) to room temperature to avoid the formation of coarse κ-carbide and/or α-particles."
    },
    {
      "processing_step_id": "step_aging",
      "sequence": "7",
      "type": "heat treatment",
      "method": "aging (age hardening)",
      "temperature": "500–700",
      "temperature_unit": "°C",
      "duration": "5–20 h",
      "atmosphere": "air",
      "cooling_medium": null,
      "heating_or_cooling_rate": null,
      "reduction_ratio": null,
      "processing_steps_notes": "The common practice for age hardening is to hold isothermally for 5–20 h in the temperature range 500–700 °C; the common practice is 550 °C for ~16–24 h, and Fig. 31 data include aging at 550 °C for 16 h and 24 h. Aging produces precipitation hardening through homogeneous intragranular κ'-carbide precipitation. Aging below 500 °C greatly extends the time for grain-boundary κ* formation."
    }
  ],
  "structures": [
    {
      "structure_id": "str_aged_austenitic",
      "overall_structure": "Solution treated, quenched and aged austenitic Fe-Mn-Al-C steel: a single-phase austenitic (γ, FCC) matrix containing homogeneously distributed nano-sized intragranular κ'-carbide (L'12) precipitates and, after longer aging times / higher aging temperatures, coarser intergranular κ*-carbide at γ/γ grain boundaries; α-ferrite (which may order to B2/DO3) can also form.",
      "number_of_phases": "2–3 (γ + κ′ + κ*; possibly α/B2)",
      "microstructure_counts": null,
      "microstructure_list": [
        {
          "microstructure_id": "micro_intragranular",
          "region": "within austenite grains (intragranular)",
          "related_sequence": "7",
          "phases_present": [
            {
              "phase_name": "κ'-carbide (metastable (Fe,Mn)3AlCx, x<1)",
              "crystal_structure": "ordered L'12 / perovskite E21 (L'12 ordered FCC)",
              "volume_fraction": "0.05–0.35",
              "morphology": "initially cube-shaped, coarsens/transforms toward plate-like morphology with prolonged aging",
              "grain_size": null,
              "texture": null
            }
          ],
          "defects": [],
          "grain_structure": {
            "average_grain_size": {
              "value": null,
              "unit": null
            },
            "grain_size_distribution": null,
            "texture": null
          },
          "precipitates": [
            {
              "precipitate_id": "ppt_kappa_prime",
              "type": "intragranular κ'-carbide, metastable (Fe,Mn)3AlCx (x<1)",
              "size": {
                "value": "200–500 Å (aged 450–650 °C); 2–5 nm (450 °C/1 h); 10–20 nm (600 °C/24 h)",
                "unit": null
              },
              "distribution": "homogeneous within the austenite matrix; matrix channels of width ~2–3 nm at high volume fraction",
              "coherency": "coherent with matrix, cube-on-cube orientation relationship [100]κ//[100]γ and [010]κ//[010]γ, lattice misfit < 3%"
            }
          ]
        },
        {
          "microstructure_id": "micro_intergranular",
          "region": "austenite γ/γ grain boundaries",
          "related_sequence": "7",
          "phases_present": [
            {
              "phase_name": "κ*-carbide",
              "crystal_structure": null,
              "volume_fraction": null,
              "morphology": "initially discrete particles, becomes nearly continuous thin film along grain boundaries; after long aging grows into adjacent grains forming lamellar structure",
              "grain_size": null,
              "texture": null
            }
          ],
          "defects": [],
          "grain_structure": {
            "average_grain_size": {
              "value": null,
              "unit": null
            },
            "grain_size_distribution": null,
            "texture": null
          },
          "precipitates": [
            {
              "precipitate_id": "ppt_kappa_star",
              "type": "intergranular κ*-carbide",
              "size": {
                "value": "about 3–6 times larger than those obtained after solutionizing, quenching and aging at ~550 °C",
                "unit": null
              },
              "distribution": "heterogeneous precipitation along γ/γ grain boundaries",
              "coherency": "grain boundary κ* generally has a parallel orientation relationship with one of the neighbouring grains"
            }
          ]
        }
      ]
    }
  ],
  "interfaces": [
    {
      "interface_set_id": "iface_gamma_kappa_prime",
      "phase_interfaces": [
        {
          "interface_id": "pi_kappa_prime_gamma",
          "microstructure_id": "micro_intragranular",
          "phase_1_name": "γ-austenite (FCC)",
          "phase_2_name": "κ'-carbide ((Fe,Mn)3AlCx)",
          "coherence": "coherent; cube-on-cube [100]κ//[100]γ and [010]κ//[010]γ; lattice misfit < 3%"
        }
      ],
      "defect_interactions": [
        {
          "interaction_id": "di_kappa_shearing",
          "microstructure_id": "micro_intragranular",
          "interaction_type": "dislocation–precipitate shearing / planar slip",
          "qualitative_or_quantitative_description": "Planar slip bands form by shearing of κ'-carbide precipitates by dislocations; the separation distance between slip bands increases with aging time (29, 36, 45 nm for as-solutionized, 3 h aged, 10 h aged Fe-28Mn-9Al-0.8C). Taylor lattice dislocation structures have been observed at γ/κ'-carbide interfaces. When the size and volume fraction of κ' precipitates are large, a high chance exists for dislocations to meet and shear them."
        }
      ],
      "slip_behavior": "Dislocation planar glide is dominant in aged austenitic Fe-Mn-Al-C steels regardless of SFE and aging conditions; planar slip due to shearing of κ'-carbides by dislocations; TWIP suppressed at high Al.",
      "phase_evolution": "γ → γ' + γ'' → γ' + L12(SRO) → γ' + κ' (spinodal decomposition → SRO → κ'). With prolonged aging κ' accumulates C and Al, the κ lattice parameter increases, the parent phase lattice parameter decreases, coherency is lost and a plate-like morphology develops. At high aging temperatures grain-boundary κ* forms (b0124, b0129, b0134).",
      "interface_notes": "In the γ (FCC) matrix the lattice parameter of the κ phase is 0.383–0.386 nm and γ/κ interfaces are coherent (lattice mismatch < 3%). κ* develops originally as discrete particles but soon becomes thin films distributed continuously along γ grain boundaries."
    },
    {
      "interface_set_id": "iface_gamma_kappa_star",
      "phase_interfaces": [
        {
          "interface_id": "pi_kappa_star_gamma",
          "microstructure_id": "micro_intergranular",
          "phase_1_name": "γ-austenite",
          "phase_2_name": "κ*-carbide",
          "coherence": "grain boundary κ* generally has a parallel orientation relationship with one of the neighbouring grains"
        }
      ],
      "defect_interactions": [
        {
          "interaction_id": "di_kappastar_embrittlement",
          "microstructure_id": "micro_intergranular",
          "interaction_type": "grain-boundary precipitation (embrittling)",
          "qualitative_or_quantitative_description": "The intergranular κ*-phase is much coarser and can result in a severe loss in ductility; intergranular κ*-carbides alone can result in a severe loss in impact energy at both room and subzero temperatures."
        }
      ],
      "slip_behavior": null,
      "phase_evolution": "At higher aging temperatures / longer times κ-carbides precipitate not only coherently within the austenite matrix but also on grain boundaries as coarser particles; cellular transformation γ→γ+κ+α and β-Mn precipitation can occur at grain boundaries (b0132, b0134, b0145).",
      "interface_notes": "The intergranular κ*-carbides and β-Mn precipitates are detrimental to ductility and toughness; aging temperature should be controlled below the solvus of intergranular κ*-carbide."
    }
  ],
  "properties": [
    {
      "property_set_id": "prop_kappa_precipitation_strengthening",
      "measurement_conditions": {
        "temperature": "450–800",
        "temperature_unit": "°C",
        "environment": "air",
        "strain_rate": null,
        "specimen_geometry": null,
        "test_standard": null,
        "other_conditions": "Aging of austenitic Fe-Mn-Al-C steels: first range 450–650 °C (fine coherent κ' within austenite), second range 650–800 °C (κ' both within matrix and on grain boundaries)"
      },
      "mechanical": {
        "tensile_properties": {
          "yield_strength": [
            {
              "direction": null,
              "value": "100–350 MPa precipitation strengthening by κ'-phase (volume fraction ≈ 0.05–0.35)",
              "unit": "MPa",
              "uncertainty": null
            }
          ],
          "ultimate_tensile_strength": [],
          "elongation": [],
          "youngs_modulus": null,
          "stress_strain_curves": null,
          "stress_strain_distribution": [],
          "strain_hardening_rate": []
        },
        "hardness": [],
        "fracture_toughness": {
          "value": null,
          "unit": null
        },
        "fatigue_properties": {
          "fatigue_limit": null,
          "cycles_to_failure": null
        },
        "creep_properties": {
          "steady_state_creep_rate": null,
          "rupture_life": null
        }
      },
      "physical": {
        "density": {
          "value": null,
          "unit": null
        },
        "thermal_properties": {},
        "electrical_properties": {},
        "magnetic_properties": {}
      },
      "chemical": {
        "corrosion_resistance": {},
        "oxidation_resistance": {}
      },
      "radiation_properties": {
        "void_swelling": null,
        "irradiation_hardening": null,
        "helium_embrittlement": null
      }
    },
    {
      "property_set_id": "prop_aged_hardness_age_hardening_response",
      "measurement_conditions": {
        "temperature": "550",
        "temperature_unit": "°C",
        "environment": "air",
        "strain_rate": null,
        "specimen_geometry": null,
        "test_standard": null,
        "other_conditions": "Brinell hardness ageing curves of austenitic Fe-Mn-Al-C alloys (aged at 450–600 °C for Fe-30Mn-8Al-1C-0.35Si, and 550 °C for a series of alloys)"
      },
      "mechanical": {
        "tensile_properties": {
          "yield_strength": [],
          "ultimate_tensile_strength": [],
          "elongation": [],
          "youngs_modulus": null,
          "stress_strain_curves": null,
          "stress_strain_distribution": [],
          "strain_hardening_rate": []
        },
        "hardness": [
          {
            "region": "bulk, Fe-30Mn-7.8Al-1.3C aged at 550 °C",
            "value": "peak near 420 (at ~30 h)",
            "scale": "Brinell",
            "unit": "HB",
            "uncertainty": null
          },
          {
            "region": "bulk, Fe-29Mn-4.9Al-0.98C and Fe-34Mn-7.1Al-0.5C aged at 550 °C (no age hardening)",
            "value": "~165–190 (essentially flat)",
            "scale": "Brinell",
            "unit": "HB",
            "uncertainty": null
          },
          {
            "region": "bulk, Fe-30Mn-8Al-1C-0.35Si (aging temperature series 450–600 °C)",
            "value": "peak hardness increases for longer times at lower aging temperatures (450 °C still rising at 1000 h)",
            "scale": "Brinell",
            "unit": "HB",
            "uncertainty": null
          }
        ],
        "fracture_toughness": {
          "value": null,
          "unit": null
        },
        "fatigue_properties": {
          "fatigue_limit": null,
          "cycles_to_failure": null
        },
        "creep_properties": {
          "steady_state_creep_rate": null,
          "rupture_life": null
        }
      },
      "physical": {
        "density": {
          "value": null,
          "unit": null
        },
        "thermal_properties": {},
        "electrical_properties": {},
        "magnetic_properties": {}
      },
      "chemical": {
        "corrosion_resistance": {},
        "oxidation_resistance": {}
      },
      "radiation_properties": {
        "void_swelling": null,
        "irradiation_hardening": null,
        "helium_embrittlement": null
      }
    },
    {
      "property_set_id": "prop_aged_tensile_Fe30Mn12C_xAl",
      "measurement_conditions": {
        "temperature": "550",
        "temperature_unit": "°C",
        "environment": "air",
        "strain_rate": null,
        "specimen_geometry": null,
        "test_standard": null,
        "other_conditions": "Aged 24 h after solution treatment (1100 °C/2 h, water quenched); fully austenitic Fe-30Mn-1.2C-xAl series [6,9,82]"
      },
      "mechanical": {
        "tensile_properties": {
          "yield_strength": [],
          "ultimate_tensile_strength": [
            {
              "direction": "parallel to strip rolling direction",
              "value": "strong age-hardening effect only when Al content higher than 8% (aged UTS rises steeply above ~8 wt% Al); aging greatly reduces both UTS and TE of the Al-free Fe-30Mn-1.2C steel but only weakly affects alloys with 2–7% Al",
              "unit": "MPa",
              "uncertainty": null
            }
          ],
          "elongation": [],
          "youngs_modulus": null,
          "stress_strain_curves": null,
          "stress_strain_distribution": [],
          "strain_hardening_rate": []
        },
        "hardness": [],
        "fracture_toughness": {
          "value": null,
          "unit": null
        },
        "fatigue_properties": {
          "fatigue_limit": null,
          "cycles_to_failure": null
        },
        "creep_properties": {
          "steady_state_creep_rate": null,
          "rupture_life": null
        }
      },
      "physical": {
        "density": {
          "value": null,
          "unit": null
        },
        "thermal_properties": {},
        "electrical_properties": {},
        "magnetic_properties": {}
      },
      "chemical": {
        "corrosion_resistance": {},
        "oxidation_resistance": {}
      },
      "radiation_properties": {
        "void_swelling": null,
        "irradiation_hardening": null,
        "helium_embrittlement": null
      }
    },
    {
      "property_set_id": "prop_aged_peak_strength_increment_with_C",
      "measurement_conditions": {
        "temperature": "450–550",
        "temperature_unit": "°C",
        "environment": "air",
        "strain_rate": null,
        "specimen_geometry": null,
        "test_standard": null,
        "other_conditions": "Peak aging of Fe-Mn-Al-C austenitic alloys Fe-30Mn-8.5Al-2.0C (550 °C), Fe-28Mn-9Al-1.8C (450 °C) and Fe-30Mn-7.8Al-1.3C (550 °C)"
      },
      "mechanical": {
        "tensile_properties": {
          "yield_strength": [],
          "ultimate_tensile_strength": [
            {
              "direction": null,
              "value": "peak strength increment ≈ 350 MPa when C is increased from 1.3% to 1.8%",
              "unit": "MPa",
              "uncertainty": null
            }
          ],
          "elongation": [],
          "youngs_modulus": null,
          "stress_strain_curves": null,
          "stress_strain_distribution": [],
          "strain_hardening_rate": []
        },
        "hardness": [],
        "fracture_toughness": {
          "value": null,
          "unit": null
        },
        "fatigue_properties": {
          "fatigue_limit": null,
          "cycles_to_failure": null
        },
        "creep_properties": {
          "steady_state_creep_rate": null,
          "rupture_life": null
        }
      },
      "physical": {
        "density": {
          "value": null,
          "unit": null
        },
        "thermal_properties": {},
        "electrical_properties": {},
        "magnetic_properties": {}
      },
      "chemical": {
        "corrosion_resistance": {},
        "oxidation_resistance": {}
      },
      "radiation_properties": {
        "void_swelling": null,
        "irradiation_hardening": null,
        "helium_embrittlement": null
      }
    },
    {
      "property_set_id": "prop_aged_kappa_precipitate_and_slip_band_sizes",
      "measurement_conditions": {
        "temperature": "450–600",
        "temperature_unit": "°C",
        "environment": "air",
        "strain_rate": null,
        "specimen_geometry": null,
        "test_standard": null,
        "other_conditions": "TEM/SEM characterization of aged austenitic Fe-Mn-Al-C steels (Fe-30.5Mn-2.1Al-1.2C, Fe-30.4Mn-8Al-1.2C, Fe-28Mn-9Al-0.8C)"
      },
      "mechanical": {
        "tensile_properties": {
          "yield_strength": [],
          "ultimate_tensile_strength": [],
          "elongation": [],
          "youngs_modulus": null,
          "stress_strain_curves": null,
          "stress_strain_distribution": [
            {
              "parameter": "intragranular κ'-precipitate size",
              "value": "2–5 nm (450 °C/1 h); 10–20 nm average cuboidal (600 °C/24 h); matrix channel width ~2–3 nm",
              "unit": "nm"
            },
            {
              "parameter": "slip band separation distance (Fe-28Mn-9Al-0.8C)",
              "value": "29, 36, 45 nm for as-solutionized, 3 h aged, 10 h aged",
              "unit": "nm"
            },
            {
              "parameter": "intragranular κ-carbide size range (450–650 °C aging)",
              "value": "200–500 Å depending on composition, aging temperature and aging time",
              "unit": "Å"
            }
          ],
          "strain_hardening_rate": []
        },
        "hardness": [],
        "fracture_toughness": {
          "value": null,
          "unit": null
        },
        "fatigue_properties": {
          "fatigue_limit": null,
          "cycles_to_failure": null
        },
        "creep_properties": {
          "steady_state_creep_rate": null,
          "rupture_life": null
        }
      },
      "physical": {
        "density": {
          "value": null,
          "unit": null
        },
        "thermal_properties": {},
        "electrical_properties": {},
        "magnetic_properties": {}
      },
      "chemical": {
        "corrosion_resistance": {},
        "oxidation_resistance": {}
      },
      "radiation_properties": {
        "void_swelling": null,
        "irradiation_hardening": null,
        "helium_embrittlement": null
      }
    },
    {
      "property_set_id": "prop_kappa_carbide_lattice_parameter_misfit",
      "measurement_conditions": {
        "temperature": "600",
        "temperature_unit": "°C",
        "environment": null,
        "strain_rate": null,
        "specimen_geometry": null,
        "test_standard": null,
        "other_conditions": "Aging conditions (< 100 h at 600 °C) and lattice parameter comparison in the γ (FCC) matrix"
      },
      "mechanical": {
        "tensile_properties": {
          "yield_strength": [],
          "ultimate_tensile_strength": [],
          "elongation": [],
          "youngs_modulus": null,
          "stress_strain_curves": null,
          "stress_strain_distribution": [],
          "strain_hardening_rate": []
        },
        "hardness": [],
        "fracture_toughness": {
          "value": null,
          "unit": null
        },
        "fatigue_properties": {
          "fatigue_limit": null,
          "cycles_to_failure": null
        },
        "creep_properties": {
          "steady_state_creep_rate": null,
          "rupture_life": null
        }
      },
      "physical": {
        "density": {
          "value": null,
          "unit": null
        },
        "thermal_properties": {},
        "electrical_properties": {},
        "magnetic_properties": {}
      },
      "chemical": {
        "corrosion_resistance": {},
        "oxidation_resistance": {}
      },
      "radiation_properties": {
        "void_swelling": null,
        "irradiation_hardening": null,
        "helium_embrittlement": null
      }
    }
  ],
  "performance": [
    {
      "performance_id": "perf_aged_impact_toughness",
      "service_conditions": {
        "operating_temperature": {
          "min": "-100",
          "max": "25",
          "unit": "°C"
        },
        "stress_state": "impact (Charpy V-notch)",
        "environment": "air"
      },
      "lifetime_prediction": {
        "model_used": null,
        "predicted_lifetime": null,
        "confidence_interval": null
      },
      "comparative_performance": {
        "benchmark_alloy_id": null,
        "benchmark_process_id": "proc_austenitic-st-wq",
        "benchmark_sample_id": null,
        "comparison_metric": "Charpy V-notch (CVN) impact energy",
        "improvement_percentage": null
      }
    },
    {
      "performance_id": "perf_aged_hydrogen_embrittlement",
      "service_conditions": {
        "operating_temperature": {
          "min": null,
          "max": null,
          "unit": "°C"
        },
        "stress_state": null,
        "environment": "hydrogen-embrittlement prone environment"
      },
      "lifetime_prediction": {
        "model_used": null,
        "predicted_lifetime": null,
        "confidence_interval": null
      },
      "comparative_performance": {
        "benchmark_alloy_id": null,
        "benchmark_process_id": null,
        "benchmark_sample_id": null,
        "comparison_metric": "resistance to hydrogen embrittlement",
        "improvement_percentage": null
      }
    }
  ],
  "characterization_methods": [
    {
      "characterization_id": "char_tem_kappa_prime",
      "microstructure_id": "micro_intragranular",
      "technique": "Transmission Electron Microscopy (TEM / bright-field)",
      "instrument_or_setup": null,
      "measurement_conditions": "Aged austenitic Fe-Mn-Al-C steels",
      "purpose": "To characterize intragranular κ'-carbide precipitation, ordering and γ/κ' interfaces",
      "key_findings": "κ'-carbide is coherent with the austenite matrix with a cube-on-cube orientation relationship; L'12 ordering diffraction patterns observed; planar slip and shearable κ' precipitates identified."
    },
    {
      "characterization_id": "char_apt_kappa_carbide",
      "microstructure_id": "micro_intragranular",
      "technique": "Atom probe tomography (APT)",
      "instrument_or_setup": null,
      "measurement_conditions": "Fe-30Mn-7.7Al-1.3C alloy aged at 600 °C for 24 h",
      "purpose": "To measure the chemical composition of κ-carbide",
      "key_findings": "The κ-carbide shows depletion of both interstitial C and substitutional Al relative to the ideal stoichiometric bulk perovskite; off-stoichiometric Al explained by strain from the κ/γ mismatch facilitating occupation of Al sites by Mn atoms."
    },
    {
      "characterization_id": "char_sem_slip_bands",
      "microstructure_id": "micro_intragranular",
      "technique": "Scanning Electron Microscopy (SEM) / Electron channelling contrast imaging (ECCI)",
      "instrument_or_setup": null,
      "measurement_conditions": "Aged Fe-28Mn-9Al-0.8C; deformed Fe-30.4Mn-8Al-1.2C",
      "purpose": "To observe plastic deformation (slip band formation) and precipitate morphology",
      "key_findings": "Plastic deformation occurs by formation and propagation of straight slip bands regardless of heat treatment; separation distance between slip bands increases with aging time (29, 36, 45 nm)."
    },
    {
      "characterization_id": "char_sei_grain_boundary_kappa_star",
      "microstructure_id": "micro_intergranular",
      "technique": "Secondary electron imaging (SEI)",
      "instrument_or_setup": "15.0 kV, instrument tagged NTUST",
      "measurement_conditions": "Fe-18Mn-7Al-0.85C austenitic steel isothermally held at 700 °C for 1, 25 and 100 h",
      "purpose": "To observe the growing feature of κ' in austenite and evolution of κ* in (κ+γ+α) lamellar colonies on austenite grain boundaries",
      "key_findings": "Bright second-phase particles nucleate on austenite grain boundaries, develop into a lamellar (γ+κ+α) colony, and coarsen into large interpenetrating colonies with increasing time."
    },
    {
      "characterization_id": "char_xrd_kappa",
      "microstructure_id": null,
      "technique": "X-ray diffraction (XRD)",
      "instrument_or_setup": null,
      "measurement_conditions": "Fe-27Mn-11.5Al-0.95C after solution treatment at 1050 °C and water quenching",
      "purpose": "To detect κ-precipitates",
      "key_findings": "The κ-precipitates were not observed by X-ray diffraction measurement in this steel (region-similar to SIP steel)."
    },
    {
      "characterization_id": "char_brinell_hardness",
      "microstructure_id": null,
      "technique": "Hardness measurement (converted to Brinell hardness)",
      "instrument_or_setup": null,
      "measurement_conditions": "Aging at 450–600 °C for times up to 1000 h (in air)",
      "purpose": "To establish age-hardening curves of austenitic Fe-Mn-Al-C alloys",
      "key_findings": "Peak hardness increases for longer times at lower aging temperatures; higher C content raises peak strength and accelerates aging kinetics."
    }
  ],
  "computational_details": [
    {
      "computation_id": "comp_calphad_phasediagrams",
      "simulation_method": "CALPHAD thermodynamic calculation",
      "software_used": "FactSage 6.4 (FSstel database); Thermo-Calc Steels database; CALPHAD-type description",
      "potential_model_or_database": "FSstel database (suppressing graphite formation); Connétable Fe-Al-C database; Chin et al. quaternary Fe-Al-Mn-C description",
      "boundary_and_initial_conditions": "Iron-rich Fe-Mn-Al-C quaternary system; isothermal sections at 900 °C for Mn = 10/20/30%; polythermal sections for Fe-15Mn-xAl-yC, Fe-Mn-Al-0.85C",
      "validation_against_experiment": "Calculated phase boundaries deviate from experiments; FactSage underestimates formation temperatures of κ-carbide and M23C6 by 100 °C and 150 °C respectively in a Fe-18Mn-7Al-0.85C alloy; no M7C3 found experimentally though predicted.",
      "analytical_models": [
        {
          "model_name": "Solidification / phase equilibrium models",
          "equation_role": "predicts equilibrium phase constitution of austenitic Fe-Mn-Al-C steels including stability of κ-carbide",
          "parameters": [],
          "model_note": "Used to calculate equilibrium phase proportions vs temperature."
        }
      ]
    },
    {
      "computation_id": "comp_ab_initio_sfe",
      "simulation_method": "ab initio simulation",
      "software_used": null,
      "potential_model_or_database": "First-principles (ab initio) modelling of Mn, Al and C distribution and SFE in austenite",
      "boundary_and_initial_conditions": "Austenite (FCC) Fe-Mn-Al-C compositions",
      "validation_against_experiment": "Explains observed planar glide before mechanical twinning regardless of SFE; short-range Al-ordering strongly decreases the unstable stacking fault energy (USFE) but does not affect the SFE.",
      "analytical_models": [
        {
          "model_name": "ab initio SFE model",
          "equation_role": "predicts SFE and USFE as a function of Mn/Al/C distribution and ordering",
          "parameters": [
            {
              "name": "Mn content threshold (at.%)",
              "value": ">15",
              "unit": "at.%"
            }
          ],
          "model_note": "Al and C as well as Mn at concentrations higher than 15 at.% increase the SFE; Mn–C pair formation and Al-ordering restrain SFE growth."
        }
      ]
    },
    {
      "computation_id": "comp_sfe_maps",
      "simulation_method": "Thermodynamic SFE calculation / deformation-mechanism mapping",
      "software_used": null,
      "potential_model_or_database": "Composition-dependent SFE maps (3D surfaces) coupled to deformation-mechanism fields",
      "boundary_and_initial_conditions": "Fe-Mn-Al-C austenite at room temperature; Al 2–12 wt%, Mn 10–50 wt%, C 0–1.5 wt%",
      "validation_against_experiment": "SFE maps partition the composition space into TRIP, TWIP, MBIP, MBIP+Kappa and TWIP+Kappa fields delimited by iso-SFE 20 and 50 mJ/m2 contours and the kappa-carbide forming border.",
      "analytical_models": [
        {
          "model_name": "SFE composition-dependence model",
          "equation_role": "predicts the deformation mechanism (TRIP/TWIP/MBIP/κ) from composition",
          "parameters": [
            {
              "name": "SFE increase per wt% Al",
              "value": "10",
              "unit": "mJ/m^2 per wt% Al"
            },
            {
              "name": "SFE increase per wt% C",
              "value": "40",
              "unit": "mJ/m^2 per wt% C"
            }
          ],
          "model_note": "Mn decreases SFE in the range 0–15/20% and increases it by 1.2–3 mJ/m2 per wt% Mn at higher Mn; Si and Cr decrease SFE."
        }
      ]
    }
  ],
  "unmapped_findings": [
    "Age hardening is not a necessary step for automotive applications of austenitic Fe-Mn-Al-C steels but can be a consequence of the overaging regime found in many continuous annealing lines (b0299).",
    "Aging temperature should be controlled below the solvus of intergranular κ*-carbide and aging time limited to avoid formation of the detrimental intergranular κ* phase and β-Mn precipitates (b0149).",
    "For Fe–Mn–Al–C steels with high Al and high C, aged specimens show a nearly horizontal stress–strain curve with little or no strain hardening, and even negative work hardening rate is observed in highly alloyed steels; the underlying microstructural reason is still subject to further analysis (b0202, b0321).",
    "Cold rolling prior to aging retards the subsequent aging process, and with sufficient aging time after cold rolling higher mechanical property values are attained; however the γ→α+β-Mn reaction is accelerated making the alloy extremely brittle, whereas warm rolling before aging appears to suppress this reaction (b0256)."
  ]
}
