Repository: RiverYanggg/SteelDig_datasbase

# SteelDig 企业级材料知识库

以 68 篇 Fe–Mn–Al–C 系低密度钢文献为语料，按《数据库建立》的总体架构落地：
**资产湖（不可变）→ PostgreSQL 事实层 → 检索层 → 消费层 API**。

当前状态：**已建成并完成全量入库**，68 篇 / 638 样品 / 1,508 条性能量 / 68,944 条溯源记录，
95 项测试（完整性 + API + 界面 + 校订 + 成分检索）全部通过，`error` 级质量问题为 0。

```
database/
├── 01_raw/mineru_source/     # 资产 A：MinerU 解析，68 篇（PDF + 图 + content_list）
├── 02_extraction/            # 资产 B：LLM 提取，68 篇（preprocess/output/timing）
├── 03_manifests/             # 资产清单、论文主索引、run 归属映射
├── 04_reports/               # 质检与覆盖率报告（自动生成）
├── 05_lake/                  # ★ 资产湖：内容寻址、不可变（sha256 命名）
├── 06_db/                    # ★ 数据库工程：迁移 / ETL / API / 测试 / 编排
├── 07_docs/                  # ★ 架构、数据字典、ER、运维、查询手册

File: 02_extraction/10.1016_j.pmatsci.2017.05.002/output/sample/sample_fe-mn-al-c-austenitic__austenitic-aged.json (part 1 of 2)
{
  "samples": [
    {
      "sample_id": "sample_fe-mn-al-c-austenitic__austenitic-aged",
      "paper_id": "10.1016_j.pmatsci.2017.05.002",
      "alloy_id": "alloy_fe-mn-al-c-austenitic",
      "process_id": "proc_austenitic-aged",
      "sample_label": "aged",
      "aliases": [
        "age hardenable austenitic steel",
        "solution treated + aged"
      ]
    }
  ],
  "processing_steps": [
    {
      "source": {
        "reason": "b0104 gives the standard ingot homogenisation schedule; b0117 confirms reheating at 1100–1250 °C for a sufficient time for austenitic steels so hot working occurs in the single γ phase region.",
        "block_id": [
          "b0104",
          "b0117"
        ]
      },
      "processing_step_id": "step_homogenization",
      "sequence": {
        "value": "1"
      },
      "type": {
        "value": "heat treatment"
      },
      "method": {
        "value": "homogenisation of ingots"
      },
      "temperature": {
        "value": "1100–1250"
      },
      "temperature_unit": {
        "value": "°C"
      },
      "duration": {
        "value": "1 to 3 h"
      },
      "atmosphere": null,
      "cooling_medium": null,
      "heating_or_cooling_rate": null,
      "reduction_ratio": null,
      "processing_steps_notes": {
        "value": "The ingots are homogenised at 1100–1250 °C for 1 to 3 h. For austenitic Fe-Mn-Al-C steels, hot working (reheating and hot rolling) is conducted in the single γ phase region, and after reheating at 1100–1250 °C for a sufficient length of time the elemental segregation in the as-cast material can be largely homogenised."
      }
    },
    {
      "source": {
        "reason": "b0104 reports hot rolling to 2–5 mm at a finishing temperature of about 850–1000 °C; b0117 states austenitic steels are hot worked in the single γ phase region with recrystallization producing equiaxed austenite with twins.",
        "block_id": [
          "b0104",
          "b0117"
        ]
      },
      "processing_step_id": "step_hot_rolling",
      "sequence": {
        "value": "2"
      },
      "type": {
        "value": "mechanical processing"
      },
      "method": {
        "value": "hot rolling"
      },
      "temperature": {
        "value": "850–1000"
      },
      "temperature_unit": {
        "value": "°C"
      },
      "duration": null,
      "atmosphere": null,
      "cooling_medium": null,
      "heating_or_cooling_rate": null,
      "reduction_ratio": {
        "value": "to 2–5 mm thickness"
      },
      "processing_steps_notes": {
        "value": "Hot rolled to 2–5 mm thickness at a finishing temperature of about 850–1000 °C. In austenitic Fe-Mn-Al-C steels recrystallization occurs during conventional hot rolling giving an equiaxed austenitic grain structure containing annealing twins. Slabs may be reheated a few times between passes to avoid cracking."
      }
    },
    {
      "source": {
        "reason": "b0104 describes the post-hot-rolling coiling-simulation cooling to 500–650 °C for 1–5 h or direct water/air cooling; b0106 notes the cooling rate must avoid intergranular κ-carbides.",
        "block_id": [
          "b0104",
          "b0106"
        ]
      },
      "processing_step_id": "step_post_hot_rolling_cooling",
      "sequence": {
        "value": "3"
      },
      "type": {
        "value": "heat treatment / cooling"
      },
      "method": {
        "value": "simulated coiling or direct cooling after hot rolling"
      },
      "temperature": {
        "value": "500 and 650"
      },
      "temperature_unit": {
        "value": "°C"
      },
      "duration": {
        "value": "1–5 h"
      },
      "atmosphere": null,
      "cooling_medium": {
        "value": "coiled (simulated) / water-cooled / air-cooled"
      },
      "heating_or_cooling_rate": null,
      "reduction_ratio": null,
      "processing_steps_notes": {
        "value": "After hot rolling the hot rolled strips are cooled to a temperature between 500 and 650 °C for 1–5 h to simulate the coiling procedure for conventional HSLA steels, or directly water-cooled, or air-cooled to room temperature. The cooling rate after hot rolling should be high enough to avoid the formation of intergranular κ-carbides."
      }
    },
    {
      "source": {
        "reason": "b0107 describes cold rolled strips for age-hardenable austenitic steels; b0256 states cold rolling retards subsequent aging.",
        "block_id": [
          "b0107",
          "b0256"
        ]
      },
      "processing_step_id": "step_cold_rolling",
      "sequence": {
        "value": "4"
      },
      "type": {
        "value": "mechanical processing"
      },
      "method": {
        "value": "cold rolling"
      },
      "temperature": null,
      "temperature_unit": null,
      "duration": null,
      "atmosphere": null,
      "cooling_medium": null,
      "heating_or_cooling_rate": null,
      "reduction_ratio": null,
      "processing_steps_notes": {
        "value": "For cold rolled products, the austenitic strips are cold rolled (e.g. 50–70% thickness reduction reported for specific alloys) prior to solution treatment. Cold rolling prior to aging retards the subsequent aging process."
      }
    },
    {
      "source": {
        "reason": "b0107 explicitly gives solution treatment at 900–1100 °C in the single austenite phase area; b0118 confirms solution treatment temperatures around 900–1100 °C.",
        "block_id": [
          "b0107",
          "b0118"
        ]
      },
      "processing_step_id": "step_solution_treatment",
      "sequence": {
        "value": "5"
      },
      "type": {
        "value": "heat treatment"
      },
      "method": {
        "value": "solution treatment"
      },
      "temperature": {
        "value": "900–1100"
      },
      "temperature_unit": {
        "value": "°C"
      },
      "duration": null,
      "atmosphere": null,
      "cooling_medium": null,
      "heating_or_cooling_rate": null,
      "reduction_ratio": null,
      "processing_steps_notes": {
        "value": "For age-hardenable austenitic Fe-Mn-Al-C steels the cold rolled strips are solution treated in the temperature range 900–1100 °C in the single austenite phase area."
      }
    },
    {
      "source": {
        "reason": "b0107 states the strips are quenched in water, oil or other quench media; b0118 states austenitic steels are water quenched from ~900–1100 °C to avoid coarse κ-carbide/α.",
        "block_id": [
          "b0107",
          "b0118"
        ]
      },
      "processing_step_id": "step_quenching",
      "sequence": {
        "value": "6"
      },
      "type": {
        "value": "heat treatment"
      },
      "method": {
        "value": "quenching"
      },
      "temperature": null,
      "temperature_unit": null,
      "duration": null,
      "atmosphere": null,
      "cooling_medium": {
        "value": "water, oil or other quench media"
      },
      "heating_or_cooling_rate": null,
      "reduction_ratio": null,
      "processing_steps_notes": {
        "value": "After solution treatment the strips are quenched in water, oil or other quench media to room temperature. The austenitic steels are usually fast cooled (water quenched) from solution treatment temperatures (~900–1100 °C) to room temperature to avoid the formation of coarse κ-carbide and/or α-particles."
      }
    },
    {
      "source": {
        "reason": "b0107 gives the common age-hardening practice of 5–20 h at 500–700 °C; b0241/b0242 describe aging at 550 °C for 24 h and 16 h; Fig. 31 caption gives 550 °C/16 h and 24 h aging.",
        "block_id": [
          "b0107",
          "b0241",
          "b0242"
        ]
      },
      "processing_step_id": "step_aging",
      "sequence": {
        "value": "7"
      },
      "type": {
        "value": "heat treatment"
      },
      "method": {
        "value": "aging (age hardening)"
      },
      "temperature": {
        "value": "500–700"
      },
      "temperature_unit": {
        "value": "°C"
      },
      "duration": {
        "value": "5–20 h"
      },
      "atmosphere": {
        "value": "air"
      },
      "cooling_medium": null,
      "heating_or_cooling_rate": null,
      "reduction_ratio": null,
      "processing_steps_notes": {
        "value": "The common practice for age hardening is to hold isothermally for 5–20 h in the temperature range 500–700 °C; the common practice is 550 °C for ~16–24 h, and Fig. 31 data include aging at 550 °C for 16 h and 24 h. Aging produces precipitation hardening through homogeneous intragranular κ'-carbide precipitation. Aging below 500 °C greatly extends the time for grain-boundary κ* formation."
      }
    }
  ],
  "structures": [
    {
      "source": {
        "reason": "Synthesised from b0116 (as-cast/rolling γ structure), b0120 (two types of κ precipitates: intragranular κ' and intergranular κ*), b0122 (κ' metastable coherent (Fe,Mn)3AlCx with cube-on-cube OR and misfit <3%), b0129 (κ' morphology evolution and sizes), b0132 (intergranular κ* heterogeneous precipitation), b0144/b0145 (aging temperature ranges and κ' sizes), b0164 (κ*-carbide coarsening at grain boundaries), Fig. 14 (κ' growth and κ* lamellar colonies).",
        "block_id": [
          "b0116",
          "b0120",
          "b0122",
          "b0129",
          "b0132",
          "b0144",
          "b0145",
          "b0164"
        ]
      },
      "structure_id": "str_aged_austenitic",
      "overall_structure": {
        "value": "Solution treated, quenched and aged austenitic Fe-Mn-Al-C steel: a single-phase austenitic (γ, FCC) matrix containing homogeneously distributed nano-sized intragranular κ'-carbide (L'12) precipitates and, after longer aging times / higher aging temperatures, coarser intergranular κ*-carbide at γ/γ grain boundaries; α-ferrite (which may order to B2/DO3) can also form."
      },
      "number_of_phases": {
        "value": "2–3 (γ + κ′ + κ*; possibly α/B2)"
      },
      "microstructure_counts": null,
      "microstructure_list": [
        {
          "microstructure_id": "micro_intragranular",
          "region": {
            "value": "within austenite grains (intragranular)"
          },
          "related_sequence": {
            "value": "7"
          },
          "phases_present": [
            {
              "phase_name": {
                "value": "κ'-carbide (metastable (Fe,Mn)3AlCx, x<1)"
              },
              "crystal_structure": {
                "value": "ordered L'12 / perovskite E21 (L'12 ordered FCC)"
              },
              "volume_fraction": {
                "value": "0.05–0.35"
              },
              "morphology": {
                "value": "initially cube-shaped, coarsens/transforms toward plate-like morphology with prolonged aging"
              },
              "grain_size": null,
              "texture": null
            }
          ],
          "defects": [],
          "grain_structure": {
            "average_grain_size": {
              "value": null,
              "unit": null
            },
            "grain_size_distribution": null,
            "texture": null
          },
          "precipitates": [
            {
              "precipitate_id": "ppt_kappa_prime",
              "type": {
                "value": "intragranular κ'-carbide, metastable (Fe,Mn)3AlCx (x<1)"
              },
              "size": {
                "value": {
                  "value": "200–500 Å (aged 450–650 °C); 2–5 nm (450 °C/1 h); 10–20 nm (600 °C/24 h)"
                },
                "unit": null
              },
              "distribution": {
                "value": "homogeneous within the austenite matrix; matrix channels of width ~2–3 nm at high volume fraction"
              },
              "coherency": {
                "value": "coherent with matrix, cube-on-cube orientation relationship [100]κ//[100]γ and [010]κ//[010]γ, lattice misfit < 3%"
              }
            }
          ]
        },
        {
          "microstructure_id": "micro_intergranular",
          "region": {
            "value": "austenite γ/γ grain boundaries"
          },
          "related_sequence": {
            "value": "7"
          },
          "phases_present": [
            {
              "phase_name": {
                "value": "κ*-carbide"
              },
              "crystal_structure": null,
              "volume_fraction": null,
              "morphology": {
                "value": "initially discrete particles, becomes nearly continuous thin film along grain boundaries; after long aging grows into adjacent grains forming lamellar structure"
              },
              "grain_size": null,
              "texture": null
            }
          ],
          "defects": [],
          "grain_structure": {
            "average_grain_size": {
              "value": null,
              "unit": null
            },
            "grain_size_distribution": null,
            "texture": null
          },
          "precipitates": [
            {
              "precipitate_id": "ppt_kappa_star",
              "type": {
                "value": "intergranular κ*-carbide"
              },
              "size": {
                "value": {
                  "value": "about 3–6 times larger than those obtained after solutionizing, quenching and aging at ~550 °C"
                },
                "unit": null
              },
              "distribution": {
                "value": "heterogeneous precipitation along γ/γ grain boundaries"
              },
              "coherency": {
                "value": "grain boundary κ* generally has a parallel orientation relationship with one of the neighbouring grains"
              }
            }
          ]
        }
      ]
    }
  ],
  "interfaces": [
    {
      "source": {
        "reason": "b0122 gives κ' coherency and cube-on-cube OR with misfit <3%; b0124 gives the κ' precipitation sequence; b0129 gives coherency loss on aging; b0134 describes γ+κ+α lamellar colonies; b0164 gives the κ lattice parameter and coherent γ/κ interface; b0188 gives the slip-band shearing behaviour and spacings; b0167 gives lattice parameter/misfit.",
        "block_id": [
          "b0122",
          "b0124",
          "b0129",
          "b0134",
          "b0164",
          "b0188"
        ]
      },
      "interface_set_id": "iface_gamma_kappa_prime",
      "phase_interfaces": [
        {
          "interface_id": "pi_kappa_prime_gamma",
          "microstructure_id": "micro_intragranular",
          "phase_1_name": {
            "value": "γ-austenite (FCC)"
          },
          "phase_2_name": {
            "value": "κ'-carbide ((Fe,Mn)3AlCx)"
          },
          "coherence": {
            "value": "coherent; cube-on-cube [100]κ//[100]γ and [010]κ//[010]γ; lattice misfit < 3%"
          }
        }
      ],
      "defect_interactions": [
        {
          "interaction_id": "di_kappa_shearing",
          "microstructure_id": "micro_intragranular",
          "interaction_type": {
            "value": "dislocation–precipitate shearing / planar slip"
          },
          "qualitative_or_quantitative_description": {
            "value": "Planar slip bands form by shearing of κ'-carbide precipitates by dislocations; the separation distance between slip bands increases with aging time (29, 36, 45 nm for as-solutionized, 3 h aged, 10 h aged Fe-28Mn-9Al-0.8C). Taylor lattice dislocation structures have been observed at γ/κ'-carbide interfaces. When the size and volume fraction of κ' precipitates are large, a high chance exists for dislocations to meet and shear them."
          }
        }
      ],
      "slip_behavior": {
        "value": "Dislocation planar glide is dominant in aged austenitic Fe-Mn-Al-C steels regardless of SFE and aging conditions; planar slip due to shearing of κ'-carbides by dislocations; TWIP suppressed at high Al."
      },
      "phase_evolution": {
        "value": "γ → γ' + γ'' → γ' + L12(SRO) → γ' + κ' (spinodal decomposition → SRO → κ'). With prolonged aging κ' accumulates C and Al, the κ lattice parameter increases, the parent phase lattice parameter decreases, coherency is lost and a plate-like morphology develops. At high aging temperatures grain-boundary κ* forms (b0124, b0129, b0134)."
      },
      "interface_notes": {
        "value": "In the γ (FCC) matrix the lattice parameter of the κ phase is 0.383–0.386 nm and γ/κ interfaces are coherent (lattice mismatch < 3%). κ* develops originally as discrete particles but soon becomes thin films distributed continuously along γ grain boundaries."
      }
    },
    {
      "source": {
        "reason": "b0120 states intergranular κ* is coarse and causes severe loss in ductility; b0132 describes grain-boundary κ* morphology and OR; b0145/b0149 describe the second (650–800 °C) range and the detrimental effect; b0264 states intergranular κ* alone causes severe loss in impact energy.",
        "block_id": [
          "b0120",
          "b0132",
          "b0145",
          "b0149",
          "b0264"
        ]
      },
      "interface_set_id": "iface_gamma_kappa_star",
      "phase_interfaces": [
        {
          "interface_id": "pi_kappa_star_gamma",
          "microstructure_id": "micro_intergranular",
          "phase_1_name": {
            "value": "γ-austenite"
          },
          "phase_2_name": {
            "value": "κ*-carbide"
          },
          "coherence": {
            "value": "grain boundary κ* generally has a parallel orientation relationship with one of the neighbouring grains"
          }
        }
      ],
      "defect_interactions": [
        {
          "interaction_id": "di_kappastar_embrittlement",
          "microstructure_id": "micro_intergranular",
          "interaction_type": {
            "value": "grain-boundary precipitation (embrittling)"
          },
          "qualitative_or_quantitative_description": {
            "value": "The intergranular κ*-phase is much coarser and can result in a severe loss in ductility; intergranular κ*-carbides alone can result in a severe loss in impact energy at both room and subzero temperatures."
          }
        }
      ],
      "slip_behavior": null,
      "phase_evolution": {
        "value": "At higher aging temperatures / longer times κ-carbides precipitate not only coherently within the austenite matrix but also on grain boundaries as coarser particles; cellular transformation γ→γ+κ+α and β-Mn precipitation can occur at grain boundaries (b0132, b0134, b0145)."
      },
      "interface_notes": {
        "value": "The intergranular κ*-carbides and β-Mn precipitates are detrimental to ductility and toughness; aging temperature should be controlled below the solvus of intergranular κ*-carbide."
      }
    }
  ],
  "properties": [
    {
      "source": {
        "reason": "b0243 and b0300 state the strengthening potential of the κ'-phase is between 100 and 350 MPa for a volume fraction of approximately 0.05–0.35; b0144/b0145 divide the aging temperature effect into 450–650 °C and 650–800 °C ranges.",
        "block_id": [
          "b0144",
          "b0145",
          "b0243",
          "b0300"
        ]
      },
      "property_set_id": "prop_kappa_precipitation_strengthening",
      "measurement_conditions": {
        "temperature": {
          "value": "450–800"
        },
        "temperature_unit": {
          "value": "°C"
        },
        "environment": {
          "value": "air"
        },
        "strain_rate": null,
        "specimen_geometry": null,
        "test_standard": null,
        "other_conditions": {
          "value": "Aging of austenitic Fe-Mn-Al-C steels: first range 450–650 °C (fine coherent κ' within austenite), second range 650–800 °C (κ' both within matrix and on grain boundaries)"
        }
      },
      "mechanical": {
        "tensile_properties": {
          "yield_strength": [
            {
              "direction": null,
              "value": {
                "value": "100–350 MPa precipitation strengthening by κ'-phase (volume fraction ≈ 0.05–0.35)"
              },
              "unit": {
                "value": "MPa"
              },
              "uncertainty": null
            }
          ],
          "ultimate_tensile_strength": [],
          "elongation": [],
          "youngs_modulus": null,
          "stress_strain_curves": null,
          "stress_strain_distribution": [],
          "strain_hardening_rate": []
        },
        "hardness": [],
        "fracture_toughness": {
          "value": null,
          "unit": null
        },
        "fatigue_properties": {
          "fatigue_limit": null,
          "cycles_to_failure": null
        },
        "creep_properties": {
          "steady_state_creep_rate": null,
          "rupture_life": null
        }
      },
      "physical": {
        "density": {
          "value": null,
          "unit": null
        },
        "thermal_properties": {},
        "electrical_properties": {},
        "magnetic_properties": {}
      },
      "chemical": {
        "corrosion_resistance": {},
        "oxidation_resistance": {}
      },
      "radiation_properties": {
        "void_swelling": null,
        "irradiation_hardening": null,
        "helium_embrittlement": null
      }
    },
    {
      "source": {
        "reason": "Fig. 31b shows Brinell hardness age-hardening curves of six austenitic Fe-Mn-Al-C alloys aged at 550 °C (Fe-30Mn-7.8Al-1.3C peaks near 420 HB, two alloys stay flat near 165–190); Fig. 31a shows Fe-30Mn-8Al-1C-0.35Si peak hardness increases as aging temperature decreases; b0248 discusses the C-content and temperature dependence of the aging kinetics.",
        "block_id": [
          "b0248",
          "figure_031"
        ]
      },
      "property_set_id": "prop_aged_hardness_age_hardening_response",
      "measurement_conditions": {
        "temperature": {
          "value": "550"
        },
        "temperature_unit": {
          "value": "°C"
        },
        "environment": {
          "value": "air"
        },
        "strain_rate": null,
        "specimen_geometry": null,
        "test_standard": null,
        "other_conditions": {
          "value": "Brinell hardness ageing curves of austenitic Fe-Mn-Al-C alloys (aged at 450–600 °C for Fe-30Mn-8Al-1C-0.35Si, and 550 °C for a series of alloys)"
        }
      },
      "mechanical": {
        "tensile_properties": {
          "yield_strength": [],
          "ultimate_tensile_strength": [],
          "elongation": [],
          "youngs_modulus": null,
          "stress_strain_curves": null,
          "stress_strain_distribution": [],
          "strain_hardening_rate": []
        },
        "hardness": [
          {
            "region": {
              "value": "bulk, Fe-30Mn-7.8Al-1.3C aged at 550 °C"
            },
            "value": {
              "value": "peak near 420 (at ~30 h)"
            },
            "scale": {
              "value": "Brinell"
            },
            "unit": {
              "value": "HB"
            },
            "uncertainty": null
          },
          {
            "region": {
              "value": "bulk, Fe-29Mn-4.9Al-0.98C and Fe-34Mn-7.1Al-0.5C aged at 550 °C (no age hardening)"
            },
            "value": {
              "value": "~165–190 (essentially flat)"
            },
            "scale": {
              "value": "Brinell"
            },
            "unit": {
              "value": "HB"
            },
            "uncertainty": null
          },
          {
            "region": {
              "value": "bulk, Fe-30Mn-8Al-1C-0.35Si (aging temperature series 450–600 °C)"
            },
            "value": {
              "value": "peak hardness increases for longer times at lower aging temperatures (450 °C still rising at 1000 h)"
            },
            "scale": {
              "value": "Brinell"
            },
            "unit": {
              "value": "HB"
            },
            "uncertainty": null
          }
        ],
        "fracture_toughness": {
          "value": null,
          "unit": null
        },
        "fatigue_properties": {
          "fatigue_limit": null,
          "cycles_to_failure": null
        },
        "creep_properties": {
          "steady_state_creep_rate": null,
          "rupture_life": null
        }
      },
      "physical": {
        "density": {
          "value": null,
          "unit": null
        },
        "thermal_properties": {},
        "electrical_properties": {},
        "magnetic_properties": {}
      },
      "chemical": {
        "corrosion_resistance": {},
        "oxidation_resistance": {}
      },
      "radiation_properties": {
        "void_swelling": null,
        "irradiation_hardening": null,
        "helium_embrittlement": null
      }
    },
    {
      "source": {
        "reason": "b0241 states aging at 550 °C for 24 h strongly age hardens Fe-30Mn-1.2C-xAl steels only when Al>8%, weakly affecting 2–7% Al alloys; Fig. 27 (dotted curves) shows the aged tensile properties of this series.",
        "block_id": [
          "b0241",
          "figure_027"
        ]
      },
      "property_set_id": "prop_aged_tensile_Fe30Mn12C_xAl",
      "measurement_conditions": {
        "temperature": {
          "value": "550"
        },
        "temperature_unit": {
          "value": "°C"
        },
        "environment": {
          "value": "air"
        },
        "strain_rate": null,
        "specimen_geometry": null,
        "test_standard": null,
        "other_conditions": {
          "value": "Aged 24 h after solution treatment (1100 °C/2 h, water quenched); fully austenitic Fe-30Mn-1.2C-xAl series [6,9,82]"
        }
      },
      "mechanical": {
        "tensile_properties": {
          "yield_strength": [],
          "ultimate_tensile_strength": [
            {
              "direction": {
                "value": "parallel to strip rolling direction"
              },
              "value": {
                "value": "strong age-hardening effect only when Al content higher than 8% (aged UTS rises steeply above ~8 wt% Al); aging greatly reduces both UTS and TE of the Al-free Fe-30Mn-1.2C steel but only weakly affects alloys with 2–7% Al"
              },
              "unit": {
                "value": "MPa"
              },
              "uncertainty": null
            }
          ],
          "elongation": [],
          "youngs_modulus": null,
          "stress_strain_curves": null,
          "stress_strain_distribution": [],
          "strain_hardening_rate": []
        },
        "hardness": [],
        "fracture_toughness": {
          "value": null,
          "unit": null
        },
        "fatigue_properties": {
          "fatigue_limit": null,
          "cycles_to_failure": null
        },
        "creep_properties": {
          "steady_state_creep_rate": null,
          "rupture_life": null
        }
      },
      "physical": {
        "density": {
          "value": null,
          "unit": null
        },
        "thermal_properties": {},
        "electrical_properties": {},
        "magnetic_properties": {}
      },
      "chemical": {
        "corrosion_resistance": {},
        "oxidation_resistance": {}
      },
      "radiation_properties": {
        "void_swelling": null,
        "irradiation_hardening": null,
        "helium_embrittlement": null
      }
    },
    {
      "source": {
        "reason": "b0248 states the increment of the peak strength is about 350 MPa when C is increased from 1.3% to 1.8%, and that peak strength increases and aging kinetics accelerate as C increases; Fig. 31c plots tensile properties vs aging time.",
        "block_id": [
          "b0248",
          "figure_031"
        ]
      },
      "property_set_id": "prop_aged_peak_strength_increment_with_C",
      "measurement_conditions": {
        "temperature": {
          "value": "450–550"
        },
        "temperature_unit": {
          "value": "°C"
        },
        "environment": {
          "value": "air"
        },
        "strain_rate": null,
        "specimen_geometry": null,
        "test_standard": null,
        "other_conditions": {
          "value": "Peak aging of Fe-Mn-Al-C austenitic alloys Fe-30Mn-8.5Al-2.0C (550 °C), Fe-28Mn-9Al-1.8C (450 °C) and Fe-30Mn-7.8Al-1.3C (550 °C)"
        }
      },
      "mechanical": {
        "tensile_properties": {
          "yield_strength": [],
          "ultimate_tensile_strength": [
            {
              "direction": null,
              "value": {
                "value": "peak strength increment ≈ 350 MPa when C is increased from 1.3% to 1.8%"
              },
              "unit": {
                "value": "MPa"
              },
              "uncertainty": null
            }
          ],
          "elongation": [],
          "youngs_modulus": null,
          "stress_strain_curves": null,
          "stress_strain_distribution": [],
          "strain_hardening_rate": []
        },
        "hardness": [],
        "fracture_toughness": {
          "value": null,
          "unit": null
        },
        "fatigue_properties": {
          "fatigue_limit": null,
          "cycles_to_failure": null
        },
        "creep_properties": {
          "steady_state_creep_rate": null,
          "rupture_life": null
        }
      },
      "physical": {
        "density": {
          "value": null,
          "unit": null
        },
        "thermal_properties": {},
        "electrical_properties": {},
        "magnetic_properties": {}
      },
      "chemical": {
        "corrosion_resistance": {},
        "oxidation_resistance": {}
      },
      "radiation_properties": {
        "void_swelling": null,
        "irradiation_hardening": null,
        "helium_embrittlement": null
      }
    },
    {
      "source": {
        "reason": "Combines precipitate-size and slip-band-spacing measurements reported for aged Fe-Mn-Al-C austenitic steels (b0188, b0190) and the general κ'-carbide size range (b0144).",
        "block_id": [
          "b0144",
          "b0188",
          "b0190"
        ]
      },
      "property_set_id": "prop_aged_kappa_precipitate_and_slip_band_sizes",
      "measurement_conditions": {
        "temperature": {
          "value": "450–600"
        },
        "temperature_unit": {
          "value": "°C"
        },
        "environment": {
          "value": "air"
        },
        "strain_rate": null,
        "specimen_geometry": null,
        "test_standard": null,
        "other_conditions": {
          "value": "TEM/SEM characterization of aged austenitic Fe-Mn-Al-C steels (Fe-30.5Mn-2.1Al-1.2C, Fe-30.4Mn-8Al-1.2C, Fe-28Mn-9Al-0.8C)"
        }
      },
      "mechanical": {
        "tensile_properties": {
          "yield_strength": [],
          "ultimate_tensile_strength": [],
          "elongation": [],
          "youngs_modulus": null,
          "stress_strain_curves": null,
          "stress_strain_distribution": [
            {
              "source": {
                "reason": "b0190 reports heterogeneous intragranular κ' of 2–5 nm after short aging (450 °C/1 h) and uniform cuboidal intragranular κ' of 10–20 nm with matrix channels ~2–3 nm after 600 °C/24 h.",
                "block_id": [
                  "b0190"
                ]
              },
              "parameter": {
                "value": "intragranular κ'-precipitate size"
              },
              "value": {
                "value": "2–5 nm (450 °C/1 h); 10–20 nm average cuboidal (600 °C/24 h); matrix channel width ~2–3 nm"
              },
              "unit": {
                "value": "nm"
              }
            },
            {
              "source": {
                "reason": "b0188 gives the separation distance between slip bands increasing with aging time: 29, 36, 45 nm for as-solutionized, 3 h aged and 10 h aged specimens.",
                "block_id": [
                  "b0188"
                ]
              },
              "parameter": {
                "value": "slip band separation distance (Fe-28Mn-9Al-0.8C)"
              },
              "value": {
                "value": "29, 36, 45 nm for as-solutionized, 3 h aged, 10 h aged"
              },
              "unit": {
                "value": "nm"
              }
            },
            {
              "source": {
                "reason": "b0144 states the size of κ'-carbides is about 200–500 Å depending on chemical composition, aging temperature and aging time.",
                "block_id": [
                  "b0144"
                ]
              },
              "parameter": {
                "value": "intragranular κ-carbide size range (450–650 °C aging)"
              },
              "value": {
                "value": "200–500 Å depending on composition, aging temperature and aging time"
              },
              "unit": {
                "value": "Å"
              }
            }
          ],
          "strain_hardening_rate": []
        },
        "hardness": [],
        "fracture_toughness": {
          "value": null,
          "unit": null
        },
        "fatigue_properties": {
          "fatigue_limit": null,
          "cycles_to_failure": null
        },
        "creep_properties": {
          "steady_state_creep_rate": null,
          "rupture_life": null
        }
      },
      "physical": {
        "density": {
          "value": null,
          "unit": null
        },
        "thermal_properties": {},
        "electrical_properties": {},
        "magnetic_properties": {}
      },
      "chemical": {
        "corrosion_resistance": {},
        "oxidation_resistance": {}
      },
      "radiation_properties": {
        "void_swelling": null,
        "irradiation_hardening": null,
        "helium_embrittlement": null
      }
    },
    {
      "source": {
        "reason": "b0167 states that in the γ phase the lattice parameter of the κ phase is 0.383–0.386 nm and γ/κ interfaces are coherent (lattice mismatch < 3%).",
        "block_id": [
          "b0167"
        ]
      },
      "property_set_id": "prop_kappa_carbide_lattice_parameter_misfit",
      "measurement_conditions": {
        "temperature": {
          "value": "600"
        },
        "temperature_unit": {
          "value": "°C"
        },
        "environment": null,
        "strain_rate": null,
        "specimen_geometry": null,
        "test_standard": null,
        "other_conditions": {
          "value": "Aging conditions (< 100 h at 600 °C) and lattice parameter comparison in the γ (FCC) matrix"
        }
      },
      "mechanical": {
        "tensile_properties": {
          "yield_strength": [],
          "ultimate_tensile_strength": [],
          "elongation": [],
          "youngs_modulus": null,
          "stress_strain_curves": null,
          "stress_strain_distribution": [],
          "strain_hardening_rate": []
        },
        "hardness": [],
        "fracture_toughness": {
          "value": null,
          "unit": null
        },
        "fatigue_properties": {
          "fatigue_limit": null,
          "cycles_to_failure": null
        },
        "creep_properties": {
          "steady_state_creep_rate": null,
          "rupture_life": null
        }
      },
      "physical": {
        "density": {
          "value": null,
          "unit": null
        },
        "thermal_properties": {},
        "electrical_properties": {},
        "magnetic_properties": {}
      },
      "chemical": {
        "corrosion_resistance": {},
        "oxidation_resistance": {}
      },
      "radiation_properties": {
        "void_swelling": null,
        "irradiation_hardening": null,
        "helium_embrittlement": null
      }
    }
  ],
  "performance": [
    {
      "source": {
        "reason": "b0263 documents that solution-treated Fe-Mn-Al-C(Si) steels show high impact energy ~200 J/cm2 at RT but age hardening (550 °C/16 h) severely reduces impact toughness; Fe-30Mn-10Al-1C-1Si impact energy reduced to almost zero; b0271/b0309 conclude the impact toughness of austenitic low density steels is greatly reduced in the age-hardened condition; b0337 notes toughness of solution treated austenitic steels is slightly lower than Cr-Ni stainless but higher than conventional high strength steels.",
        "block_id": [
          "b0263",
          "b0271",
          "b0309",
          "b0337"
        ]
      },
      "performance_id": "perf_aged_impact_toughness",
      "service_conditions": {
        "operating_temperature": {
          "min": {
            "value": "-100"
          },
          "max": {
            "value": "25"
          },
          "unit": {
            "value": "°C"
          }
        },
        "stress_state": {
          "value": "impact (Charpy V-notch)"
        },
        "environment": {
          "value": "air"
        }
      },
      "lifetime_prediction": {
        "model_used": null,
        "predicted_lifetime": null,
        "confidence_interval": null
      },
      "comparative_performance": {
        "benchmark_alloy_id": null,
        "benchmark_process_id": {
          "value": "proc_austenitic-st-wq"
        },
        "benchmark_sample_id": null,
        "comparison_metric": {
          "value": "Charpy V-notch (CVN) impact energy"
        },
        "improvement_percentage": null
      }
    },
    {
      "source": {
        "reason": "b0287 states the solution treated and aged austenitic Fe-26Mn-11Al-1.2C alloy was found to be still susceptible to hydrogen embrittlement.",
        "block_id": [
          "b0287"
        ]
      },
      "performance_id": "perf_aged_hydrogen_embrittlement",
      "service_conditions": {
        "operating_temperature": {
          "min": null,
          "max": null,
          "unit": {
            "value": "°C"
          }
        },
        "stress_state": null,
        "environment": {
          "value": "hydrogen-embrittlement prone environment"
        }
      },
      "lifetime_prediction": {
        "model_used": null,
        "predicted_lifetime": null,
        "confidence_interval": null
      },
      "comparative_performance": {
        "benchmark_alloy_id": null,
        "benchmark_process_id": null,
        "benchmark_sample_id": null,
        "comparison_metric": {
          "value": "resistance to hydrogen embrittlement"
        },
        "improvement_percentage": null
      }
    }
  ],
  "characterization_methods": [
    {
      "source": {
        "reason": "b0122, b0129 (TEM observation of κ' precipitation), b0167 (κ/γ interfaces), b0190 (TEM of intragranular κ' of 2–5 nm and 10–20 nm) use TEM to characterize the aged microstructure.",
        "block_id": [
          "b0122",
          "b0129",
          "b0167",
          "b0190"
        ]
      },
      "characterization_id": "char_tem_kappa_prime",
      "microstructure_id": "micro_intragranular",
      "technique": {
        "value": "Transmission Electron Microscopy (TEM / bright-field)"
      },
      "instrument_or_setup": null,
      "measurement_conditions": {
        "value": "Aged austenitic Fe-Mn-Al-C steels"
      },
      "purpose": {
        "value": "To characterize intragranular κ'-carbide precipitation, ordering and γ/κ' interfaces"
      },
      "key_findings": {
        "value": "κ'-carbide is coherent with the austenite matrix with a cube-on-cube orientation relationship; L'12 ordering diffraction patterns observed; planar slip and shearable κ' precipitates identified."
      }
    },
    {
      "source": {
        "reason": "b0067 reports atom probe tomography measurement of the κ-carbide composition in a Fe-30Mn-7.7Al-1.3C alloy aged at 600 °C for 24 h.",
        "block_id": [
          "b0067"
        ]
      },
      "characterization_id": "char_apt_kappa_carbide",
      "microstructure_id": "micro_intragranular",
      "technique": {
        "value": "Atom probe tomography (APT)"
