Repository: RiverYanggg/SteelDig_datasbase

# SteelDig 企业级材料知识库

以 68 篇 Fe–Mn–Al–C 系低密度钢文献为语料，按《数据库建立》的总体架构落地：
**资产湖（不可变）→ PostgreSQL 事实层 → 检索层 → 消费层 API**。

当前状态：**已建成并完成全量入库**，68 篇 / 638 样品 / 1,508 条性能量 / 68,944 条溯源记录，
95 项测试（完整性 + API + 界面 + 校订 + 成分检索）全部通过，`error` 级质量问题为 0。

```
database/
├── 01_raw/mineru_source/     # 资产 A：MinerU 解析，68 篇（PDF + 图 + content_list）
├── 02_extraction/            # 资产 B：LLM 提取，68 篇（preprocess/output/timing）
├── 03_manifests/             # 资产清单、论文主索引、run 归属映射
├── 04_reports/               # 质检与覆盖率报告（自动生成）
├── 05_lake/                  # ★ 资产湖：内容寻址、不可变（sha256 命名）
├── 06_db/                    # ★ 数据库工程：迁移 / ETL / API / 测试 / 编排
├── 07_docs/                  # ★ 架构、数据字典、ER、运维、查询手册

File: 02_extraction/10.1016_j.pmatsci.2017.05.002/output/sample/sample_fe-mn-al-c-austenitic__austenitic-cr-annealed.json
{
  "samples": [
    {
      "sample_id": "sample_fe-mn-al-c-austenitic__austenitic-cr-annealed",
      "paper_id": "10.1016_j.pmatsci.2017.05.002",
      "alloy_id": "alloy_fe-mn-al-c-austenitic",
      "process_id": "proc_austenitic-cr-annealed",
      "sample_label": "cold rolled + annealed",
      "aliases": [
        "non-age hardenable austenitic steel (cold rolled + annealed)"
      ]
    }
  ],
  "processing_steps": [
    {
      "source": {
        "reason": "b0258 states that for non-age hardenable austenitic steels with Al<7% cold rolling is combined with annealing and that nanoscale twin boundaries generated during cold rolling give effective grain refinement; b0107 describes the cold rolling step done before recovery/recrystallization annealing; figure_032 shows the Fe-22Mn-7Al-0.8C steel after a 50% cold rolling reduction and Fe-22.5Mn-1.2Al-0.3C after 30%/50% reductions.",
        "block_id": [
          "b0258",
          "b0107",
          "figure_032"
        ]
      },
      "processing_step_id": "step_cold_rolling",
      "sequence": {
        "value": "1"
      },
      "type": {
        "value": "mechanical processing"
      },
      "method": {
        "value": "cold rolling"
      },
      "temperature": null,
      "temperature_unit": null,
      "duration": null,
      "atmosphere": null,
      "cooling_medium": null,
      "heating_or_cooling_rate": null,
      "reduction_ratio": {
        "value": "50%"
      },
      "processing_steps_notes": {
        "value": "For non-age hardenable austenitic Fe-Mn-Al-C steels (Al < 7%), cold rolling is combined with subsequent annealing to obtain high strength and formability simultaneously. An effective grain refinement is caused by the generation of a large number of nanoscale twin boundaries during cold rolling. The Fig. 32b example (Fe-22Mn-7Al-0.8C) used a 50% thickness reduction; the Fig. 32a examples (Fe-22.5Mn-1.2Al-0.3C) used 30% and 50% cold rolling reductions."
      }
    },
    {
      "source": {
        "reason": "b0107 explicitly states that for non-age hardenable austenitic Fe-Mn-Al-C steels, after cold rolling, recovery or recrystallization annealing in the temperature range of 600 to 900°C for a short time (1–5 min) can be applied to restore ductility or obtain grain refinement.",
        "block_id": [
          "b0107",
          "b0258"
        ]
      },
      "processing_step_id": "step_recovery_recrystallization_annealing",
      "sequence": {
        "value": "2"
      },
      "type": {
        "value": "heat treatment"
      },
      "method": {
        "value": "recovery or recrystallization annealing"
      },
      "temperature": {
        "value": "600 to 900"
      },
      "temperature_unit": {
        "value": "°C"
      },
      "duration": {
        "value": "1–5 min"
      },
      "atmosphere": null,
      "cooling_medium": null,
      "heating_or_cooling_rate": null,
      "reduction_ratio": null,
      "processing_steps_notes": {
        "value": "Applied after cold rolling to restore ductility or to obtain grain refinement; in this case the continuous annealing line for producing conventional steel strips can be used. With increasing annealing time and/or temperature the yield behaviour changes from continuous to discontinuous yielding due to the increasing recrystallized volume fraction; a lower degree of recrystallization gives relatively higher strength but lower elongation."
      }
    },
    {
      "source": {
        "reason": "b0258 states that for non-age hardenable austenitic steels it is feasible to combine cold rolling with annealing in the temperature range 500–1000°C for a short period above the formation temperature of M7C3 to partially recover ductility or obtain fine recrystallised austenitic grains.",
        "block_id": [
          "b0258"
        ]
      },
      "processing_step_id": "step_alternative_annealing_500_1000",
      "sequence": {
        "value": "3"
      },
      "type": {
        "value": "heat treatment"
      },
      "method": {
        "value": "short-time annealing above the M7C3 formation temperature"
      },
      "temperature": {
        "value": "500–1000"
      },
      "temperature_unit": {
        "value": "°C"
      },
      "duration": {
        "value": "short period of time"
      },
      "atmosphere": null,
      "cooling_medium": null,
      "heating_or_cooling_rate": null,
      "reduction_ratio": null,
      "processing_steps_notes": {
        "value": "Alternative annealing window: after cold rolling, annealing in the 500–1000°C range for a short period of time above the M7C3 formation temperature can partially recover ductility or yield fine recrystallized austenitic grains; this annealing can also be applied for age hardenable austenitic steels."
      }
    }
  ],
  "structures": [
    {
      "source": {
        "reason": "b0258 describes the cold rolled + annealed non-age hardenable austenitic microstructure (nanoscale twin boundaries from cold rolling, thermally stable deformation twins and reduced dislocation density after recovery annealing, fine recrystallised austenitic grains; recrystallization fraction controlling strength/elongation and yielding behaviour); b0107 states the annealing restores ductility or gives grain refinement.",
        "block_id": [
          "b0258",
          "b0107"
        ]
      },
      "structure_id": "str_cr_annealed_recrystallized_austenite",
      "overall_structure": {
        "value": "Cold rolled and annealed non-age hardenable austenitic Fe-Mn-Al-C steel: after cold rolling the material contains a large number of nanoscale deformation-twin boundaries; subsequent recovery/recrystallization annealing leaves the deformation twins thermally stable while the dislocation density is reduced, producing fine recrystallized austenitic grains and enabling cold formability together with high strength by extreme grain refinement. With increasing annealing time/temperature the recrystallized volume fraction increases, changing the yield behaviour from continuous to discontinuous yielding; a lower degree of recrystallization provides relatively high strength but lower elongation."
      },
      "number_of_phases": {
        "value": 1
      },
      "microstructure_counts": null,
      "microstructure_list": [
        {
          "microstructure_id": "micro_recrystallized_austenite",
          "region": null,
          "related_sequence": {
            "value": "2"
          },
          "phases_present": [
            {
              "phase_name": {
                "value": "austenite (γ)"
              },
              "crystal_structure": {
                "value": "FCC"
              },
              "volume_fraction": null,
              "morphology": {
                "value": "fine recrystallized austenitic grains"
              },
              "grain_size": null,
              "texture": null
            }
          ],
          "defects": [
            {
              "type": {
                "value": "deformation twins (nanoscale twin boundaries generated during cold rolling, thermally stable after recovery annealing)"
              },
              "porosity": null,
              "inclusions": [],
              "dislocation_density": {
                "value": "reduced by recovery annealing"
              },
              "lattice_distortion": null
            }
          ],
          "grain_structure": {
            "average_grain_size": null,
            "grain_size_distribution": null,
            "texture": null
          },
          "precipitates": []
        }
      ]
    }
  ],
  "interfaces": [],
  "properties": [
    {
      "source": {
        "reason": "figure_032b shows the tensile properties of a Fe-22Mn-7Al-0.8C steel after annealing at various temperatures following a 50% cold rolling reduction, and b0258 cites Fig. 32b and states that increasing annealing temperature/time lowers peak stress while elongation grows.",
        "block_id": [
          "figure_032",
          "b0258"
        ]
      },
      "property_set_id": "prop_fe22mn7al08c_50cr_annealed",
      "measurement_conditions": {
        "temperature": {
          "value": "room temperature"
        },
        "temperature_unit": null,
        "environment": null,
        "strain_rate": null,
        "specimen_geometry": null,
        "test_standard": null,
        "other_conditions": {
          "value": "Fe-22Mn-7Al-0.8C steel (non-age hardenable austenitic, cold rolled + annealed condition) after 50% cold rolling thickness reduction followed by recrystallization annealing at 800°C/1min, 850°C/1min, 850°C/3min, 900°C/5min, 950°C/5min or 975°C/25min"
        }
      },
      "mechanical": {
        "tensile_properties": {
          "yield_strength": [],
          "ultimate_tensile_strength": [
            {
              "direction": null,
              "value": {
                "value": "~1000 MPa (800°C/1min)"
              },
              "unit": {
                "value": "MPa"
              },
              "uncertainty": null
            },
            {
              "direction": null,
              "value": {
                "value": "~760 MPa (975°C/25min)"
              },
              "unit": {
                "value": "MPa"
              },
              "uncertainty": null
            }
          ],
          "elongation": [
            {
              "direction": null,
              "value": {
                "value": "> 50% (975°C/25min)"
              },
              "unit": {
                "value": "%"
              },
              "uncertainty": null
            }
          ],
          "youngs_modulus": null,
          "stress_strain_curves": {
            "value": "Engineering stress–strain curves for Fe-22Mn-7Al-0.8C after 50% cold rolling and annealing at 800°C/1min, 850°C/1min, 850°C/3min, 900°C/5min, 950°C/5min and 975°C/25min; increasing annealing temperature/time lowers the peak stress and raises elongation."
          },
          "stress_strain_distribution": [],
          "strain_hardening_rate": []
        },
        "hardness": [],
        "fracture_toughness": {
          "value": null,
          "unit": null
        },
        "fatigue_properties": {
          "fatigue_limit": null,
          "cycles_to_failure": null
        },
        "creep_properties": {
          "steady_state_creep_rate": null,
          "rupture_life": null
        }
      },
      "physical": {
        "density": {
          "value": null,
          "unit": null
        },
        "thermal_properties": {},
        "electrical_properties": {},
        "magnetic_properties": {}
      },
      "chemical": {
        "corrosion_resistance": {},
        "oxidation_resistance": {}
      },
      "radiation_properties": {
        "void_swelling": null,
        "irradiation_hardening": null,
        "helium_embrittlement": null
      }
    },
    {
      "source": {
        "reason": "figure_032a shows the tensile properties of a Fe-22Mn-1.2Al-0.3C steel after annealing at various temperatures following different amounts of cold rolling, and b0258 cites Fig. 32a describing these engineering stress–strain curves.",
        "block_id": [
          "figure_032",
          "b0258"
        ]
      },
      "property_set_id": "prop_fe225mn12al03c_cr_annealed",
      "measurement_conditions": {
        "temperature": {
          "value": "room temperature"
        },
        "temperature_unit": null,
        "environment": null,
        "strain_rate": null,
        "specimen_geometry": null,
        "test_standard": null,
        "other_conditions": {
          "value": "Fe-22.5Mn-1.2Al-0.3C non-age hardenable austenitic steel after different cold rolling reductions and annealing treatments: CR30%, CR50%, CR30%+630°C/10m, CR50%+550°C/30m, CR30%+700°C/15m, CR50%+700°C/10m"
        }
      },
      "mechanical": {
        "tensile_properties": {
          "yield_strength": [],
          "ultimate_tensile_strength": [
            {
              "direction": null,
              "value": {
                "value": "~930 MPa (CR30%)"
              },
              "unit": {
                "value": "MPa"
              },
              "uncertainty": null
            },
            {
              "direction": null,
              "value": {
                "value": "> 1200 MPa (CR50%)"
              },
              "unit": {
                "value": "MPa"
              },
              "uncertainty": null
            },
            {
              "direction": null,
              "value": {
                "value": "~870 MPa (CR30%+630°C/10m)"
              },
              "unit": {
                "value": "MPa"
              },
              "uncertainty": null
            },
            {
              "direction": null,
              "value": {
                "value": "~1100 MPa (CR50%+550°C/30m)"
              },
              "unit": {
                "value": "MPa"
              },
              "uncertainty": null
            },
            {
              "direction": null,
              "value": {
                "value": "~700 MPa (CR30%+700°C/15m)"
              },
              "unit": {
                "value": "MPa"
              },
              "uncertainty": null
            },
            {
              "direction": null,
              "value": {
                "value": "~750 MPa (CR50%+700°C/10m)"
              },
              "unit": {
                "value": "MPa"
              },
              "uncertainty": null
            }
          ],
          "elongation": [
            {
              "direction": null,
              "value": {
                "value": "~22% (CR30%)"
              },
              "unit": {
                "value": "%"
              },
              "uncertainty": null
            },
            {
              "direction": null,
              "value": {
                "value": "~5% (CR50%)"
              },
              "unit": {
                "value": "%"
              },
              "uncertainty": null
            },
            {
              "direction": null,
              "value": {
                "value": "~34% (CR30%+630°C/10m)"
              },
              "unit": {
                "value": "%"
              },
              "uncertainty": null
            },
            {
              "direction": null,
              "value": {
                "value": "~20% (CR50%+550°C/30m)"
              },
              "unit": {
                "value": "%"
              },
              "uncertainty": null
            },
            {
              "direction": null,
              "value": {
                "value": "~65% (CR30%+700°C/15m)"
              },
              "unit": {
                "value": "%"
              },
              "uncertainty": null
            },
            {
              "direction": null,
              "value": {
                "value": "~62% (CR50%+700°C/10m)"
              },
              "unit": {
                "value": "%"
              },
              "uncertainty": null
            }
          ],
          "youngs_modulus": null,
          "stress_strain_curves": {
            "value": "Engineering stress–strain curves of Fe-22.5Mn-1.2Al-0.3C after 30%/50% cold rolling with and without annealing at 630°C/10m, 550°C/30m, 700°C/15m and 700°C/10m."
          },
          "stress_strain_distribution": [],
          "strain_hardening_rate": []
        },
        "hardness": [],
        "fracture_toughness": {
          "value": null,
          "unit": null
        },
        "fatigue_properties": {
          "fatigue_limit": null,
          "cycles_to_failure": null
        },
        "creep_properties": {
          "steady_state_creep_rate": null,
          "rupture_life": null
        }
      },
      "physical": {
        "density": {
          "value": null,
          "unit": null
        },
        "thermal_properties": {},
        "electrical_properties": {},
        "magnetic_properties": {}
      },
      "chemical": {
        "corrosion_resistance": {},
        "oxidation_resistance": {}
      },
      "radiation_properties": {
        "void_swelling": null,
        "irradiation_hardening": null,
        "helium_embrittlement": null
      }
    }
  ],
  "performance": [],
  "characterization_methods": [
    {
      "source": {
        "reason": "figure_012 and its caption b0108 present the optical microstructures of low density steels in the hot-rolled, cold-rolled and annealed conditions, i.e. the characterization relevant to the cold rolled + annealed sample.",
        "block_id": [
          "figure_012",
          "b0108"
        ]
      },
      "characterization_id": "cm_optical_microscopy",
      "microstructure_id": "micro_recrystallized_austenite",
      "technique": {
        "value": "optical microscopy"
      },
      "instrument_or_setup": null,
      "measurement_conditions": {
        "value": "hot-rolled, cold-rolled and annealed conditions"
      },
      "purpose": {
        "value": "Characterize the optical microstructures of low density steels in the hot-rolled, cold-rolled and annealed conditions"
      },
      "key_findings": {
        "value": "The cold rolled + annealed condition of austenitic low density steels generally shows equiaxed/recrystallized austenitic grains (the austenitic (γ) example in Fig. 12 was Fe-29Mn-6Al-0.9C); alloy class controls the hot-rolled microstructure."
      }
    },
    {
      "source": {
        "reason": "figure_032 presents engineering stress–strain curves of Fe-22Mn-7Al-0.8C and Fe-22.5Mn-1.2Al-0.3C steel in the annealed condition, and b0258 describes these tensile results.",
        "block_id": [
          "figure_032",
          "b0258"
        ]
      },
      "characterization_id": "cm_tensile_testing",
      "microstructure_id": "micro_recrystallized_austenite",
      "technique": {
        "value": "engineering stress–strain tensile testing"
      },
      "instrument_or_setup": null,
      "measurement_conditions": {
        "value": "room temperature, tensile direction parallel to the strip rolling direction"
      },
      "purpose": {
        "value": "Measure the tensile properties of cold rolled + annealed non-age hardenable austenitic Fe-Mn-Al-C steels as a function of annealing parameters"
      },
      "key_findings": {
        "value": "With increasing annealing time and/or temperature, peak stress decreases and elongation increases; a lower degree of recrystallization gives higher strength but lower elongation."
      }
    }
  ],
  "computational_details": [
    {
      "source": {
        "reason": "b0179 states that grain refinement is a strengthening mechanism applicable to non-age hardenable Fe-Mn-Al-C alloys, whose austenitic grain size can be refined by a combination of cold rolling and recrystallization annealing, and gives the Hall–Petch parameters (sigma_y0=288 MPa, K=461 MPa μm^1/2 for YS; sigma_uts0=742 MPa, K=351 MPa μm^1/2 for UTS).",
        "block_id": [
          "b0179"
        ]
      },
      "computation_id": "comp_hall_petch_non_age_hardenable",
      "simulation_method": {
        "value": "analytical model (Hall–Petch relationship)"
      },
      "software_used": null,
      "potential_model_or_database": null,
      "boundary_and_initial_conditions": null,
      "validation_against_experiment": null,
      "analytical_models": [
        {
          "model_name": {
            "value": "Hall–Petch relationship for yield strength"
          },
          "equation_role": {
            "value": "Relates the yield strength of non-age hardenable Fe-Mn-Al-C austenitic alloys to austenitic grain size for grain-refinement strengthening (combined cold rolling + recrystallization annealing)"
          },
          "parameters": [
            {
              "name": {
                "value": "sigma_y0 (initial strength)"
              },
              "value": {
                "value": "288"
              },
              "unit": {
                "value": "MPa"
              }
            },
            {
              "name": {
                "value": "K (Hall-Petch parameter)"
              },
              "value": {
                "value": "461"
              },
              "unit": {
                "value": "MPa μm^1/2"
              }
            }
          ],
          "model_note": {
            "value": "Applied to non-age hardenable Fe-Mn-Al-C alloys, whose austenitic grain size can be refined by a combination of cold rolling and recrystallization annealing"
          }
        },
        {
          "model_name": {
            "value": "Hall–Petch relationship for ultimate tensile strength"
          },
          "equation_role": {
            "value": "Relates the ultimate tensile strength of non-age hardenable Fe-Mn-Al-C austenitic alloys to austenitic grain size"
          },
          "parameters": [
            {
              "name": {
                "value": "sigma_uts0 (initial strength)"
              },
              "value": {
                "value": "742"
              },
              "unit": {
                "value": "MPa"
              }
            },
            {
              "name": {
                "value": "K (Hall-Petch parameter)"
              },
              "value": {
                "value": "351"
              },
              "unit": {
                "value": "MPa μm^1/2"
              }
            }
          ],
          "model_note": {
            "value": "Grain-refinement strengthening of the cold rolled + recrystallization annealed non-age hardenable austenitic alloys"
          }
        }
      ]
    }
  ],
  "unmapped_findings": [
    "For non-age hardenable austenitic Fe-Mn-Al-C steels, the cold rolling + recovery/recrystallization annealing route can be run on the continuous annealing line used for producing conventional steel strips (b0107).",
    "Strengthening in the non-precipitation hardenable (non-age hardenable) austenitic Fe-Mn-Al-C alloys is effected through solid solution hardening and by grain refinement through cold rolling and recrystallization annealing (b0304).",
    "For the non-age hardenable austenitic cold rolled + annealed condition, effective grain refinement is caused by the generation of a large number of nanoscale twin boundaries during cold rolling; subsequent recovery annealing leaves the deformation twins thermally stable while the dislocation density is reduced, giving cold formability on the one hand and high strength by extreme grain refinement on the other (b0258)."
  ]
}

File: 02_extraction/10.1016_j.pmatsci.2017.05.002/output/sample/sample_fe-mn-al-c-austenitic__austenitic-st-wq.data.json
{
  "samples": [
    {
      "sample_id": "sample_fe-mn-al-c-austenitic__austenitic-st-wq",
      "paper_id": "10.1016_j.pmatsci.2017.05.002",
      "alloy_id": "alloy_fe-mn-al-c-austenitic",
      "process_id": "proc_austenitic-st-wq",
      "sample_label": "solution treated and water quenched",
      "aliases": [
        "ST+WQ austenitic steel",
        "solution treated and water quenched condition"
      ]
    }
  ],
  "processing_steps": [
    {
      "processing_step_id": "step_solution_treatment",
      "sequence": "1",
      "type": "heat treatment",
      "method": "solution treatment (solutionizing)",
      "temperature": "900–1100 °C",
      "temperature_unit": "°C",
      "duration": null,
      "atmosphere": null,
      "cooling_medium": null,
      "heating_or_cooling_rate": null,
      "reduction_ratio": null,
      "processing_steps_notes": "Solution treatment is carried out in the single austenite (γ) phase area. For the reviewed tensile series the steels were solutionized at 1100 °C for 2 h (Fig. 27) or at 1000 °C/1 h (Fig. 22a). Cold rolled strips of age-hardenable austenitic Fe-Mn-Al-C steels are solution treated in this range prior to quenching."
    },
    {
      "processing_step_id": "step_water_quenching",
      "sequence": "2",
      "type": "cooling",
      "method": "water quenching",
      "temperature": null,
      "temperature_unit": null,
      "duration": null,
      "atmosphere": null,
      "cooling_medium": "water",
      "heating_or_cooling_rate": "fast cooling",
      "reduction_ratio": null,
      "processing_steps_notes": "Fast cooling (water quenching) from the solution treatment temperature to room temperature to avoid formation of coarse intergranular κ-carbide and/or α-particles. Quenching may be in water, oil or other quench media."
    }
  ],
  "structures": [
    {
      "structure_id": "struct_single_austenite_st_wq",
      "overall_structure": "Single-phase austenite (γ) with short-range orders (SROs) or uniformly distributed nano-sized κ'-carbides in the matrix, the decomposition products of austenite depending on the Al and C contents and on the cooling rate after solution treatment. Alloys with high Al and C form κ' directly during water quenching; alloys with lower Al develop only SRO.",
      "number_of_phases": 1,
      "microstructure_counts": null,
      "microstructure_list": [
        {
          "microstructure_id": "micro_austenite_matrix",
          "region": "bulk matrix",
          "related_sequence": "2",
          "phases_present": [
            {
              "phase_name": "austenite (γ)",
              "crystal_structure": "FCC",
              "volume_fraction": null,
              "morphology": "equiaxed polygonal grains containing annealing twins",
              "grain_size": null,
              "texture": null
            },
            {
              "phase_name": "κ'-carbide (SRO / L'12-ordered metastable (Fe,Mn)3AlCx, x<1)",
              "crystal_structure": "ordered FCC L'12 (perovskite-type E21)",
              "volume_fraction": null,
              "morphology": "coherent nano-sized particles / short-range ordered zones",
              "grain_size": "<2 nm (SRO size)",
              "texture": null
            }
          ],
          "defects": [],
          "grain_structure": {
            "average_grain_size": null,
            "grain_size_distribution": null,
            "texture": null
          },
          "precipitates": [
            {
              "precipitate_id": "precip_kappa_prime",
              "type": "κ'-carbide (metastable (Fe,Mn)3AlCx, x<1)",
              "size": {
                "value": "<2 nm",
                "unit": "nm"
              },
              "distribution": "randomly distributed / homogeneous within the austenite matrix",
              "coherency": "coherent with the austenite matrix (lattice misfit < 3%)"
            }
          ]
        }
      ]
    }
  ],
  "interfaces": [
    {
      "interface_set_id": "iface_gamma_kappa_prime",
      "phase_interfaces": [
        {
          "interface_id": "iface_gamma_kappa_coherent",
          "microstructure_id": "micro_austenite_matrix",
          "phase_1_name": "austenite (γ)",
          "phase_2_name": "κ'-carbide",
          "coherence": "coherent (lattice misfit < 3%); cube-on-cube orientation relationship [100]κ//[100]γ and [010]κ//[010]γ"
        }
      ],
      "defect_interactions": [
        {
          "interaction_id": "int_sro_dislocation",
          "microstructure_id": "micro_austenite_matrix",
          "interaction_type": "dislocation–SRO/κ'-carbide interaction (glide plane softening, shearing of κ'-carbides)",
          "qualitative_or_quantitative_description": "The initial dislocation moving through the FCC lattice destroys the SRO and faces higher resistance than following dislocations, localising plastic deformation into slip bands (glide plane softening); in highly alloyed/aged steels cuboidal κ'-carbides are sheared by dislocations, enhancing planar slip."
        }
      ],
      "slip_behavior": "Planar glide dominates the plastic deformation of austenitic Fe-Mn-Al-C steels regardless of SFE and aging conditions; no dislocation cell formation is observed.",
      "phase_evolution": "γ → γ' + γ'' → γ' + L12 (SRO) → γ' + κ' (spinodal decomposition followed by an ordering reaction); the L12 phase transforms to the E21 κ'-carbide by further ordering of carbon atoms.",
      "interface_notes": "In the γ (FCC) phase the lattice parameter of the κ phase is 0.383–0.386 nm and γ/κ interfaces are coherent (lattice mismatch < 3%), whereas in the α (BCC) phase the κ lattice parameter is 0.387–0.389 nm and α/κ interfaces are semicoherent (mismatch 6%)."
    }
  ],
  "properties": [
    {
      "property_set_id": "prop_tensile_st_wq_austenitic",
      "measurement_conditions": {
        "temperature": "room temperature",
        "temperature_unit": "°C",
        "environment": null,
        "strain_rate": null,
        "specimen_geometry": "tensile specimens; geometry normalised to ASTM E-8 (gauge length 50 mm, width 12.5 mm, thickness 1 mm) for the TE comparison of Fig. 25",
        "test_standard": "ASTM E-8 (for the TE conversion used in Fig. 25)",
        "other_conditions": "solution treated and water quenched condition; tensile direction parallel to strip rolling direction"
      },
      "mechanical": {
        "tensile_properties": {
          "yield_strength": [
            {
              "direction": null,
              "value": "0.4–1.0 GPa",
              "unit": "GPa",
              "uncertainty": null
            }
          ],
          "ultimate_tensile_strength": [
            {
              "direction": "parallel to strip rolling direction",
              "value": "800–1500 MPa",
              "unit": "MPa",
              "uncertainty": null
            },
            {
              "direction": null,
              "value": "700–1250 MPa",
              "unit": "MPa",
              "uncertainty": null
            }
          ],
          "elongation": [
            {
              "direction": null,
              "value": "30–80%",
              "unit": "%",
              "uncertainty": null
            },
            {
              "direction": null,
              "value": "50–100%",
              "unit": "%",
              "uncertainty": null
            }
          ],
          "youngs_modulus": {
            "value": "195 GPa (austenite, γ-Fe)",
            "unit": "GPa"
          },
          "stress_strain_curves": null,
          "stress_strain_distribution": [],
          "strain_hardening_rate": [
            {
              "value": "Strain hardening is dominated by planar glide/planar slip; strain hardening rate of Al-containing austenitic steels is always lower than that of Al-free Mn TWIP steel, and highly alloyed or peak-aged ST+WQ steels can show near-horizontal or negative work hardening.",
              "unit": null
            }
          ]
        },
        "hardness": [],
        "fracture_toughness": null,
        "fatigue_properties": null,
        "creep_properties": null
      },
      "physical": {
        "density": {
          "value": "8.15 g/cm3 (γ-Fe austenite); ρ_austenitic (g/cm3) = 8.15 − 0.101(wt%Al) − 0.41(wt%C) − 0.0085(wt%Mn)",
          "unit": "g/cm3"
        },
        "thermal_properties": {},
        "electrical_properties": {},
        "magnetic_properties": {}
      },
      "chemical": {
        "corrosion_resistance": "far inferior to 304 stainless steel; comparable to conventional high strength steels",
        "oxidation_resistance": null
      },
      "radiation_properties": {
        "void_swelling": null,
        "irradiation_hardening": null,
        "helium_embrittlement": null
      }
    },
    {
      "property_set_id": "prop_impact_toughness_st_wq",
      "measurement_conditions": {
        "temperature": "room temperature",
        "temperature_unit": "°C",
        "environment": null,
        "strain_rate": null,
        "specimen_geometry": "Charpy V-notch (CVN) impact specimens",
        "test_standard": null,
        "other_conditions": "as-solution treated (solutionized + quenched) condition"
      },
      "mechanical": {
        "tensile_properties": {
          "yield_strength": [],
          "ultimate_tensile_strength": [],
          "elongation": [],
          "youngs_modulus": null,
          "stress_strain_curves": null,
          "stress_strain_distribution": [],
          "strain_hardening_rate": []
        },
        "hardness": [],
        "fracture_toughness": {
          "value": "200 J/cm2 (CVN impact energy at room temperature); dynamic fracture toughness 71.5 J/cm2 in the solution-treated condition",
          "unit": "J/cm2"
        },
        "fatigue_properties": null,
        "creep_properties": null
      },
      "physical": {
        "density": null,
        "thermal_properties": {},
        "electrical_properties": {},
        "magnetic_properties": {}
      },
      "chemical": {
        "corrosion_resistance": null,
        "oxidation_resistance": null
      },
      "radiation_properties": {
        "void_swelling": null,
        "irradiation_hardening": null,
        "helium_embrittlement": null
      }
    }
  ],
  "performance": [
    {
      "performance_id": "perf_impact_toughness_st_wq",
      "service_conditions": {
        "operating_temperature": {
          "min": null,
          "max": null,
          "unit": null
        },
        "stress_state": "impact loading (Charpy V-notch)",
        "environment": "room temperature"
      },
      "lifetime_prediction": {
        "model_used": null,
        "predicted_lifetime": null,
        "confidence_interval": null
      },
      "comparative_performance": {
        "benchmark_alloy_id": "austenitic Cr-Ni stainless steel",
        "benchmark_process_id": null,
        "benchmark_sample_id": null,
        "comparison_metric": "CVN impact energy at room temperature",
        "improvement_percentage": null
      }
    },
    {
      "performance_id": "perf_specific_energy_absorption_st_wq",
      "service_conditions": {
        "operating_temperature": {
          "min": null,
          "max": null,
          "unit": null
        },
        "stress_state": "dynamic compression (high strain rate 10^3–10^4 /s)",
        "environment": "room temperature"
      },
      "lifetime_prediction": {
        "model_used": null,
        "predicted_lifetime": null,
        "confidence_interval": null
      },
      "comparative_performance": {
        "benchmark_alloy_id": "Mn TWIP steel and conventional deep drawing steels (DC04, HC300LA, IF)",
        "benchmark_process_id": null,
        "benchmark_sample_id": null,
        "comparison_metric": "specific energy absorption (E_spec)",
        "improvement_percentage": "~50% higher than conventional deep drawing steels (0.16–0.25 J/mm3)"
      }
    },
    {
      "performance_id": "perf_fatigue_strength_comparison",
      "service_conditions": {
        "operating_temperature": {
          "min": null,
          "max": null,
          "unit": null
        },
        "stress_state": "cyclic loading (constant strain amplitude)",
        "environment": "room temperature"
      },
      "lifetime_prediction": {
        "model_used": null,
        "predicted_lifetime": null,
        "confidence_interval": null
      },
      "comparative_performance": {
        "benchmark_alloy_id": "austenitic Cr-Ni steel and martensitic Cr steel",
        "benchmark_process_id": null,
        "benchmark_sample_id": null,
        "comparison_metric": "fatigue strength",
        "improvement_percentage": null
      }
    }
  ],
  "characterization_methods": [
    {
      "characterization_id": "char_tem_sro",
      "microstructure_id": "micro_austenite_matrix",
      "technique": "transmission electron microscopy (TEM)",
      "instrument_or_setup": null,
      "measurement_conditions": "solution treated and water quenched specimens",
      "purpose": "to detect short-range ordering (weak superlattice reflections) and L'12 ordering in the austenite",
      "key_findings": "SROs about 2 nm in size were detected by weak superlattice reflections, randomly distributed in solution treated and water quenched Fe–28Mn–9Al–0.8C and Fe-30Mn-8Al-1.2C steels."
    },
    {
      "characterization_id": "char_resonance_emodulus",
      "microstructure_id": null,
      "technique": "resonance method (dynamic Young's-modulus measurement)",
      "instrument_or_setup": null,
      "measurement_conditions": null,
      "purpose": "to measure the Young's modulus of Fe-Mn-Al-C steels after different processing steps",
      "key_findings": "The E moduli of Fe-(15–28)Mn-(7–10)Al-(0.7–1.2)C steels and of as-cast Fe-(5–40)Mn-10Al-1C steels were measured using the resonance method."
    },
    {
      "characterization_id": "char_optical_microscopy",
      "microstructure_id": null,
      "technique": "optical microscopy",
      "instrument_or_setup": null,
      "measurement_conditions": null,
      "purpose": "to characterise the microstructure of austenitic low density steels",
      "key_findings": "The austenitic Fe-Mn-Al-C microstructure after hot rolling generally shows an equiaxed austenitic grain structure containing annealing twins."
    }
  ],
  "computational_details": [
    {
      "computation_id": "comp_calphad_phase_equilibria",
      "simulation_method": "CALPHAD thermodynamic calculation of phase equilibria",
      "software_used": "FactSage 6.4; Thermo-Calc Steels database",
      "potential_model_or_database": "FSstel database; Chin et al. Fe–Al–Mn–C description; Connétable et al. Fe–Al–C database",
      "boundary_and_initial_conditions": "graphite formation suppressed; isothermal sections at 900 °C and polythermal sections for Fe-Mn-Al-C compositions",
      "validation_against_experiment": "Calculations from different databases are similar but deviate from experimental phase boundaries, especially at high Mn and Al contents; calculated formation temperatures of α, (γ+κ) and M23C6 are systematically lower than measured.",
      "analytical_models": []
    },
    {
      "computation_id": "comp_analytical_models_austenitic",
      "simulation_method": "empirical/analytical composition–property models",
      "software_used": null,
      "potential_model_or_database": null,
      "boundary_and_initial_conditions": null,
      "validation_against_experiment": null,
      "analytical_models": [
        {
          "model_name": "Austenitic density equation",
          "equation_role": "density of Fe-Mn-Al-C austenitic alloys as a function of composition (Eq. 2)",
          "parameters": [
            {
              "name": "Al coefficient",
              "value": "-0.101",
              "unit": "g/cm3 per wt% Al"
            },
            {
              "name": "C coefficient",
              "value": "-0.41",
              "unit": "g/cm3 per wt% C"
            },
            {
              "name": "Mn coefficient",
              "value": "-0.0085",
              "unit": "g/cm3 per wt% Mn"
            }
          ],
          "model_note": "ρ_austenitic (g/cm3) = 8.15 − 0.101(wt%Al) − 0.41(wt%C) − 0.0085(wt%Mn); 1.3% density reduction per 1 wt% Al addition."
        },
        {
          "model_name": "Huang composition boundary for intragranular κ0 precipitation",
          "equation_role": "composition boundary for precipitation of the intragranular κ0 phase in Fe-Mn-Al-C alloys (Eq. 3)",
          "parameters": [
            {
              "name": "critical austenite lattice constant",
              "value": "~0.3670",
              "unit": "nm"
            },
            {
              "name": "austenite lattice constant increase",
              "value": "0.00094",
              "unit": "nm per %Al"
            }
          ],
          "model_note": "0.098(wt%Al) + 0.208(wt%C) = 1 − 0.0054(wt%Mn); intragranular κ0 precipitates only when Al > 7% and C > 0.7%."
        }
      ]
    }
  ],
  "unmapped_findings": [
    "Water quenching of austenitic Fe-Mn-Al-C steels can produce a single austenite phase with SROs that exhibits a high tensile strength and high ductility (b0255).",
    "Fast cooling (water quenching) from solution treatment is used to avoid formation of coarse intergranular κ-carbide and/or α-particles; slow cooling or coiling produces κ-carbides about 3–6 times larger than those obtained after solutionizing, quenching and aging at around 550 °C, decreasing ductility and toughness (b0118).",
    "The effective Al composition window for the best combination of mechanical properties in austenitic Fe-Mn-Al-C steels is narrow (between 7 and 10% Al); typical compositions are 15–30% Mn, 7–10% Al and 0.7–1.2% C with balance Fe (b0305).",
    "The strength decreases but elongation increases as the solution temperature is increased (due to a larger austenite grain size); the strength increases as the cooling rate after solution treatment is decreased, due to the formation of a higher density of SRO or κ0-precipitates (b0239).",
    "For Fe-30Mn-1.2C-xAl steels in the range 0–9% Al the microstructure after solution treatment is a single-phase austenite; δ-ferrite is introduced when the Al content exceeds 10% (b0230).",
    "In alloys containing high Al (>7%) and C (>1.0%), metastable κ-carbides (L'12) may form during quenching after solution treatment, increasing strength without impairing elongation (b0230).",
    "The addition of 2.5% Al to an Fe-18Mn-0.6C alloy suppresses deformation-induced twinning in the solution heat-treated and water quenched condition (b0182)."
  ]
}
