Repository: RiverYanggg/SteelDig_datasbase

# SteelDig 企业级材料知识库

以 68 篇 Fe–Mn–Al–C 系低密度钢文献为语料，按《数据库建立》的总体架构落地：
**资产湖（不可变）→ PostgreSQL 事实层 → 检索层 → 消费层 API**。

当前状态：**已建成并完成全量入库**，68 篇 / 638 样品 / 1,508 条性能量 / 68,944 条溯源记录，
95 项测试（完整性 + API + 界面 + 校订 + 成分检索）全部通过，`error` 级质量问题为 0。

```
database/
├── 01_raw/mineru_source/     # 资产 A：MinerU 解析，68 篇（PDF + 图 + content_list）
├── 02_extraction/            # 资产 B：LLM 提取，68 篇（preprocess/output/timing）
├── 03_manifests/             # 资产清单、论文主索引、run 归属映射
├── 04_reports/               # 质检与覆盖率报告（自动生成）
├── 05_lake/                  # ★ 资产湖：内容寻址、不可变（sha256 命名）
├── 06_db/                    # ★ 数据库工程：迁移 / ETL / API / 测试 / 编排
├── 07_docs/                  # ★ 架构、数据字典、ER、运维、查询手册

File: 02_extraction/10.1016_j.pmatsci.2017.05.002/output/sample/sample_fe-mn-al-c-ferrite-duplex__ferrite-duplex-cr-intercritical-annealed-austempered.data.json
{
  "samples": [
    {
      "sample_id": "sample_fe-mn-al-c-ferrite-duplex__ferrite-duplex-cr-intercritical-annealed-austempered",
      "paper_id": "10.1016_j.pmatsci.2017.05.002",
      "alloy_id": "alloy_fe-mn-al-c-ferrite-duplex",
      "process_id": "proc_ferrite-duplex-cr-intercritical-annealed-austempered",
      "sample_label": null,
      "aliases": [
        "ferrite based duplex steel (cold rolled + intercritical annealed + austempered)"
      ]
    }
  ],
  "processing_steps": [
    {
      "processing_step_id": "step_cold_rolling",
      "sequence": "1",
      "type": "mechanical processing",
      "method": "cold rolling",
      "temperature": null,
      "temperature_unit": null,
      "duration": null,
      "atmosphere": null,
      "cooling_medium": null,
      "heating_or_cooling_rate": null,
      "reduction_ratio": null,
      "processing_steps_notes": "Ferrite based duplex steels are cold rolled and then annealed at an intercritical temperature; the cold-rolled Fe-3.5Mn-5.8Al-0.35C sheet was obtained by cold rolling after prior hot rolling that produces the banded δ+γ microstructure."
    },
    {
      "processing_step_id": "step_intercritical_annealing",
      "sequence": "2",
      "type": "heat treatment",
      "method": "intercritical annealing",
      "temperature": "780–980 °C",
      "temperature_unit": "°C",
      "duration": "50 s",
      "atmosphere": null,
      "cooling_medium": null,
      "heating_or_cooling_rate": null,
      "reduction_ratio": null,
      "processing_steps_notes": "General ferrite based duplex process anneals at an intercritical temperature from 700 to 900 °C; the specific reported Fe-3.5Mn-5.8Al-0.35C alloy was annealed at 780–980 °C for 50 s to refine the δ-ferrite and γ phases and adjust the stability and morphology of the austenite."
    },
    {
      "processing_step_id": "step_fast_cooling",
      "sequence": "3",
      "type": "heat treatment",
      "method": "fast cooling",
      "temperature": "400 °C",
      "temperature_unit": "°C",
      "duration": null,
      "atmosphere": null,
      "cooling_medium": null,
      "heating_or_cooling_rate": "15 °C/s",
      "reduction_ratio": null,
      "processing_steps_notes": "Following intercritical annealing the cold rolled sheet was fast cooled at 15 °C/s to 400 °C to avoid the decomposition of austenite."
    },
    {
      "processing_step_id": "step_austempering",
      "sequence": "4",
      "type": "heat treatment",
      "method": "austempering (isothermal bainitic treatment)",
      "temperature": "400 °C",
      "temperature_unit": "°C",
      "duration": "180 s",
      "atmosphere": null,
      "cooling_medium": null,
      "heating_or_cooling_rate": null,
      "reduction_ratio": null,
      "processing_steps_notes": "Austempering at 400 °C for 180 s (also termed isothermal bainitic treatment) was applied to enrich the austenite with C by suppressing carbide formation during the bainitic transformation so that austenite might be retained at room temperature."
    }
  ],
  "structures": [
    {
      "structure_id": "struct_ferrite_duplex_bimodal",
      "overall_structure": "Ferrite based duplex Fe-Mn-Al-C low density steel: a δ-ferrite + γ microstructure at hot working temperature (δ-ferrite fraction larger than 50%). Because of low C (0.1–0.4%), medium Mn (3–9%) and medium Al (3–6%) contents it develops a bimodal structure consisting of clustered austenite particles (10–40%) in a coarse-grained δ-ferrite matrix. After cold rolling + intercritical annealing + austempering the final microstructure may comprise a combination of δ, γ, α, κ, martensite (M) and bainite (B) phases or some of them depending on composition and annealing parameters.",
      "number_of_phases": null,
      "microstructure_counts": null,
      "microstructure_list": [
        {
          "microstructure_id": "micro_bimodal_delta_gamma",
          "region": null,
          "related_sequence": null,
          "phases_present": [
            {
              "phase_name": "δ-ferrite",
              "crystal_structure": "BCC",
              "volume_fraction": "> 50% (at hot working temperature)",
              "morphology": "coarse-grained matrix",
              "grain_size": null,
              "texture": null
            },
            {
              "phase_name": "γ-austenite",
              "crystal_structure": "FCC",
              "volume_fraction": "10–40%",
              "morphology": "clustered austenite particles",
              "grain_size": null,
              "texture": null
            }
          ],
          "defects": [],
          "grain_structure": {
            "average_grain_size": null,
            "grain_size_distribution": null,
            "texture": null
          },
          "precipitates": []
        },
        {
          "microstructure_id": "micro_banded_hot_rolled",
          "region": null,
          "related_sequence": "1",
          "phases_present": [
            {
              "phase_name": "δ-ferrite",
              "crystal_structure": "BCC",
              "volume_fraction": null,
              "morphology": "elongated δ-ferrite stringers/bands parallel to the rolling direction",
              "grain_size": null,
              "texture": null
            },
            {
              "phase_name": "γ-austenite",
              "crystal_structure": "FCC",
              "volume_fraction": null,
              "morphology": "banded, refined γ grains",
              "grain_size": null,
              "texture": null
            }
          ],
          "defects": [],
          "grain_structure": {
            "average_grain_size": null,
            "grain_size_distribution": null,
            "texture": null
          },
          "precipitates": []
        },
        {
          "microstructure_id": "micro_cr_intercritical_annealed",
          "region": null,
          "related_sequence": "2",
          "phases_present": [
            {
              "phase_name": "δ-ferrite",
              "crystal_structure": "BCC",
              "volume_fraction": null,
              "morphology": "refined grains",
              "grain_size": null,
              "texture": null
            },
            {
              "phase_name": "γ-austenite",
              "crystal_structure": "FCC",
              "volume_fraction": null,
              "morphology": "refined, morphology and stability adjusted",
              "grain_size": null,
              "texture": null
            }
          ],
          "defects": [],
          "grain_structure": {
            "average_grain_size": null,
            "grain_size_distribution": null,
            "texture": null
          },
          "precipitates": []
        },
        {
          "microstructure_id": "micro_austempered_retained_austenite",
          "region": null,
          "related_sequence": "4",
          "phases_present": [
            {
              "phase_name": "retained austenite (γR)",
              "crystal_structure": "FCC",
              "volume_fraction": null,
              "morphology": "austenite retained at room temperature by C enrichment during austempering",
              "grain_size": null,
              "texture": null
            },
            {
              "phase_name": "α-ferrite",
              "crystal_structure": "BCC",
              "volume_fraction": null,
              "morphology": "fine α-ferrite",
              "grain_size": null,
              "texture": null
            },
            {
              "phase_name": "κ-carbide",
              "crystal_structure": "E2₁ perovskite (ordered FCC, L′1₂)",
              "volume_fraction": null,
              "morphology": "needle-like",
              "grain_size": null,
              "texture": null
            }
          ],
          "defects": [],
          "grain_structure": {
            "average_grain_size": null,
            "grain_size_distribution": null,
            "texture": null
          },
          "precipitates": [
            {
              "precipitate_id": "ppt_kappa_needle",
              "type": "κ-carbide",
              "size": {
                "value": null,
                "unit": null
              },
              "distribution": "within the lamellar structure formed along prior γ grain boundaries",
              "coherency": "coherent with retained austenite (γR/κ boundaries coherent)"
            }
          ]
        }
      ]
    }
  ],
  "interfaces": [
    {
      "interface_set_id": "ifset_ferrite_duplex",
      "phase_interfaces": [
        {
          "interface_id": "if_gammaR_kappa",
          "microstructure_id": "micro_austempered_retained_austenite",
          "phase_1_name": "retained austenite (γR)",
          "phase_2_name": "κ-carbide",
          "coherence": "coherent"
        },
        {
          "interface_id": "if_gamma_kappa",
          "microstructure_id": null,
          "phase_1_name": "γ (austenite, FCC)",
          "phase_2_name": "κ-carbide",
          "coherence": "coherent (lattice mismatch < 3%); κ lattice parameter 0.383–0.386 nm"
        },
        {
          "interface_id": "if_alpha_kappa",
          "microstructure_id": null,
          "phase_1_name": "α-ferrite (BCC)",
          "phase_2_name": "κ-carbide",
          "coherence": "semicoherent (lattice mismatch 6%); κ lattice parameter 0.387–0.389 nm"
        }
      ],
      "defect_interactions": [],
      "slip_behavior": null,
      "phase_evolution": "Intercritical annealing partially reverse-transforms γ to α and partitions elements between austenite and ferrite; during austempering/isothermal treatment the γ phase partially decomposes by a eutectoid reaction into α-ferrite and needle-like κ-carbide (γ → κ + α + γR), leaving retained austenite (γR) at room temperature. In hot-rolled duplex steels α-ferrite can form along δ/γ boundaries or within γ grains along dislocations, and κ-carbides may form at the δ/γ interface as a shell around austenite at low Mn/C contents.",
      "interface_notes": "For duplex Fe-Mn-Al-C steels the ferrite can transform to ordered B2 or DO₃ at lower temperature; DO₃ usually leads to embrittlement and should be avoided. A bimodal microstructure of clustered austenite particles in a coarse-grained δ-ferrite matrix is produced by process control."
    }
  ],
  "properties": [
    {
      "property_set_id": "props_ferrite_duplex_general_tensile",
      "measurement_conditions": {
        "temperature": null,
        "temperature_unit": null,
        "environment": null,
        "strain_rate": null,
        "specimen_geometry": null,
        "test_standard": null,
        "other_conditions": "Ferrite based duplex Fe-Mn-Al-C steels produced by cold rolling + intercritical annealing (+ austempering) with annealing parameters adjusted"
      },
      "mechanical": {
        "tensile_properties": {
          "yield_strength": [],
          "ultimate_tensile_strength": [
            {
              "direction": null,
              "value": "600–950 MPa",
              "unit": "MPa",
              "uncertainty": null
            }
          ],
          "elongation": [
            {
              "direction": null,
              "value": "30–70%",
              "unit": "%",
              "uncertainty": null
            }
          ],
          "youngs_modulus": null,
          "stress_strain_curves": null,
          "stress_strain_distribution": [],
          "strain_hardening_rate": []
        },
        "hardness": [],
        "fracture_toughness": {
          "value": null,
          "unit": null
        },
        "fatigue_properties": {
          "fatigue_limit": null,
          "cycles_to_failure": null
        },
        "creep_properties": {
          "steady_state_creep_rate": null,
          "rupture_life": null
        }
      },
      "physical": {
        "density": {
          "value": null,
          "unit": null
        },
        "thermal_properties": {},
        "electrical_properties": {},
        "magnetic_properties": {}
      },
      "chemical": {
        "corrosion_resistance": {},
        "oxidation_resistance": {}
      },
      "radiation_properties": {
        "void_swelling": null,
        "irradiation_hardening": null,
        "helium_embrittlement": null
      }
    },
    {
      "property_set_id": "props_Fe-3.3Mn-6.6Al-0.2C_austempered",
      "measurement_conditions": {
        "temperature": null,
        "temperature_unit": null,
        "environment": null,
        "strain_rate": null,
        "specimen_geometry": null,
        "test_standard": null,
        "other_conditions": "Fe-3.3Mn-6.6Al-0.2C ferrite based duplex steel after austempering (quenched to 400 °C and austempered there for 10 min); Fig. 26 engineering stress–strain curve"
      },
      "mechanical": {
        "tensile_properties": {
          "yield_strength": [],
          "ultimate_tensile_strength": [
            {
              "direction": null,
              "value": "~610 MPa (plateau)",
              "unit": "MPa",
              "uncertainty": null
            }
          ],
          "elongation": [
            {
              "direction": null,
              "value": "~27%",
              "unit": "%",
              "uncertainty": null
            }
          ],
          "youngs_modulus": null,
          "stress_strain_curves": null,
          "stress_strain_distribution": [],
          "strain_hardening_rate": []
        },
        "hardness": [],
        "fracture_toughness": {
          "value": null,
          "unit": null
        },
        "fatigue_properties": {
          "fatigue_limit": null,
          "cycles_to_failure": null
        },
        "creep_properties": {
          "steady_state_creep_rate": null,
          "rupture_life": null
        }
      },
      "physical": {
        "density": {
          "value": null,
          "unit": null
        },
        "thermal_properties": {},
        "electrical_properties": {},
        "magnetic_properties": {}
      },
      "chemical": {
        "corrosion_resistance": {},
        "oxidation_resistance": {}
      },
      "radiation_properties": {
        "void_swelling": null,
        "irradiation_hardening": null,
        "helium_embrittlement": null
      }
    }
  ],
  "performance": [],
  "characterization_methods": [
    {
      "characterization_id": "char_optical_micrographs_duplex",
      "microstructure_id": "micro_banded_hot_rolled",
      "technique": "optical microscopy",
      "instrument_or_setup": null,
      "measurement_conditions": "hot rolled and cold rolled + annealed conditions",
      "purpose": "To resolve the banded duplex microstructure of ferrite based duplex low density steels",
      "key_findings": "Ferrite based Duplex (δ+γ) Fe-3.5Mn-6Al-0.4C hot-rolled microstructure (25 μm scale bar) shows bands labelled 'Ferrite Band' and 'Secondary Phase Band'; after cold rolling and annealing at 880 °C (40 μm scale bar) the microstructure shows 'Ferrite Band' and 'Austenite Band' overlays."
    }
  ],
  "computational_details": [],
  "unmapped_findings": [
    "In the austempered Fe-3.5Mn-5.8Al-0.35C ferrite based duplex steel, the thermal and mechanical stability of the austenite decreases as its size and volume fraction are increased (block b0164).",
    "A variant heat treatment of the same Fe-3.5Mn-5.8Al-0.35C steel (cold rolled, fast cooled at 150 °C/s to 500–600 °C, then isothermally annealed for 60 min) gives a polygonal ferritic matrix recrystallized from δ-ferrite plus lamellae formed along prior γ grain boundaries containing fine α-ferrite, κ-carbide and retained austenite (γR), and non-stoichiometric κ-carbide also precipitates in the ferritic matrix (block b0164).",
    "For duplex Fe-Mn-Al-C steels the final microstructure may comprise a combination of δ, γ, α, κ, martensite (M) and bainite (B) phases or some of them; the phase constitution, size, volume fraction and distribution can be controlled by adjusting the annealing thermal parameters combined with the preceding cold rolling and following austempering (block b0168).",
    "Ferrite based duplex low density steels have a mixture of (δ+γ) microstructure in the hot rolled state but develop a complex mixture of (δ+γ+M+B+κ) or some of them after cold rolling and annealing, typically showing a bimodal microstructure of clustered austenite or martensite particles in a coarse-grained δ-ferrite matrix, allowing plastic deformation of the δ-matrix combined with the TRIP and/or TWIP effect of the austenite (block b0307).",
    "For duplex steels containing less than 6% Mn, the air-cooled hot-rolled product consists of a bimodal ferrite structure with partially recrystallized bands of coarse elongated δ-ferrite and some κ-carbides on the δ-ferrite grain boundaries, together with bands of α-ferrite with smaller grains enriched with κ-carbides (produced from the original γ) and coarse κ-carbides along δ/γ interfaces; such coarse clustered κ-carbides cannot make best use of the κ-carbides (block b0161).",
    "In a Fe-3.3Mn-6.6Al-0.2C ferrite based duplex steel, annealing at 850 °C and water quenching gives a dual phase (δ-ferrite + Martensite) microstructure, whereas quenching to 400 °C and austempering for 10 min gives a mixture of (δ-ferrite + Bainite + Martensite + Retained Austenite) with a higher elongation (block b0227)."
  ]
}

File: 02_extraction/10.1016_j.pmatsci.2017.05.002/output/sample/sample_fe-mn-al-c-ferrite-duplex__ferrite-duplex-cr-intercritical-annealed-austempered.json
{
  "samples": [
    {
      "sample_id": "sample_fe-mn-al-c-ferrite-duplex__ferrite-duplex-cr-intercritical-annealed-austempered",
      "paper_id": "10.1016_j.pmatsci.2017.05.002",
      "alloy_id": "alloy_fe-mn-al-c-ferrite-duplex",
      "process_id": "proc_ferrite-duplex-cr-intercritical-annealed-austempered",
      "sample_label": null,
      "aliases": [
        "ferrite based duplex steel (cold rolled + intercritical annealed + austempered)"
      ]
    }
  ],
  "processing_steps": [
    {
      "source": {
        "reason": "Block b0105 states ferrite based duplex steels are cold rolled and then intercritically annealed; b0164 states cold rolled sheets of the Fe-3.5Mn-5.8Al-0.35C alloy were subjected to annealing, implying a preceding cold rolling step.",
        "block_id": [
          "b0105",
          "b0164"
        ]
      },
      "processing_step_id": "step_cold_rolling",
      "sequence": {
        "value": "1"
      },
      "type": {
        "value": "mechanical processing"
      },
      "method": {
        "value": "cold rolling"
      },
      "temperature": null,
      "temperature_unit": null,
      "duration": null,
      "atmosphere": null,
      "cooling_medium": null,
      "heating_or_cooling_rate": null,
      "reduction_ratio": null,
      "processing_steps_notes": {
        "value": "Ferrite based duplex steels are cold rolled and then annealed at an intercritical temperature; the cold-rolled Fe-3.5Mn-5.8Al-0.35C sheet was obtained by cold rolling after prior hot rolling that produces the banded δ+γ microstructure."
      }
    },
    {
      "source": {
        "reason": "Block b0105 gives the general intercritical annealing range 700–900 °C for ferrite based duplex steels; b0164 gives the specific annealing of the Fe-3.5Mn-5.8Al-0.35C alloy at 780–980 °C for 50 s after cold rolling.",
        "block_id": [
          "b0105",
          "b0164"
        ]
      },
      "processing_step_id": "step_intercritical_annealing",
      "sequence": {
        "value": "2"
      },
      "type": {
        "value": "heat treatment"
      },
      "method": {
        "value": "intercritical annealing"
      },
      "temperature": {
        "value": "780–980 °C"
      },
      "temperature_unit": {
        "value": "°C"
      },
      "duration": {
        "value": "50 s"
      },
      "atmosphere": null,
      "cooling_medium": null,
      "heating_or_cooling_rate": null,
      "reduction_ratio": null,
      "processing_steps_notes": {
        "value": "General ferrite based duplex process anneals at an intercritical temperature from 700 to 900 °C; the specific reported Fe-3.5Mn-5.8Al-0.35C alloy was annealed at 780–980 °C for 50 s to refine the δ-ferrite and γ phases and adjust the stability and morphology of the austenite."
      }
    },
    {
      "source": {
        "reason": "Block b0164 describes fast cooling (15 °C/s) to 400 °C after intercritical annealing for the Fe-3.5Mn-5.8Al-0.35C alloy to avoid austenite decomposition.",
        "block_id": [
          "b0164"
        ]
      },
      "processing_step_id": "step_fast_cooling",
      "sequence": {
        "value": "3"
      },
      "type": {
        "value": "heat treatment"
      },
      "method": {
        "value": "fast cooling"
      },
      "temperature": {
        "value": "400 °C"
      },
      "temperature_unit": {
        "value": "°C"
      },
      "duration": null,
      "atmosphere": null,
      "cooling_medium": null,
      "heating_or_cooling_rate": {
        "value": "15 °C/s"
      },
      "reduction_ratio": null,
      "processing_steps_notes": {
        "value": "Following intercritical annealing the cold rolled sheet was fast cooled at 15 °C/s to 400 °C to avoid the decomposition of austenite."
      }
    },
    {
      "source": {
        "reason": "Block b0164 states the fast-cooled Fe-3.5Mn-5.8Al-0.35C steel was austempered (isothermal bainitic treatment) at 400 °C for 180 s to enrich austenite with C and retain it at room temperature.",
        "block_id": [
          "b0164"
        ]
      },
      "processing_step_id": "step_austempering",
      "sequence": {
        "value": "4"
      },
      "type": {
        "value": "heat treatment"
      },
      "method": {
        "value": "austempering (isothermal bainitic treatment)"
      },
      "temperature": {
        "value": "400 °C"
      },
      "temperature_unit": {
        "value": "°C"
      },
      "duration": {
        "value": "180 s"
      },
      "atmosphere": null,
      "cooling_medium": null,
      "heating_or_cooling_rate": null,
      "reduction_ratio": null,
      "processing_steps_notes": {
        "value": "Austempering at 400 °C for 180 s (also termed isothermal bainitic treatment) was applied to enrich the austenite with C by suppressing carbide formation during the bainitic transformation so that austenite might be retained at room temperature."
      }
    }
  ],
  "structures": [
    {
      "source": {
        "reason": "Overall structure description combining the classification of ferrite based duplex low density steels (b0047, b0219), the duplex microstructural evolution (b0154) and the cold rolled + intercritical annealed + austempered microstructure of the Fe-3.5Mn-5.8Al-0.35C alloy (b0164, b0168).",
        "block_id": [
          "b0047",
          "b0154",
          "b0164",
          "b0168",
          "b0219"
        ]
      },
      "structure_id": "struct_ferrite_duplex_bimodal",
      "overall_structure": {
        "value": "Ferrite based duplex Fe-Mn-Al-C low density steel: a δ-ferrite + γ microstructure at hot working temperature (δ-ferrite fraction larger than 50%). Because of low C (0.1–0.4%), medium Mn (3–9%) and medium Al (3–6%) contents it develops a bimodal structure consisting of clustered austenite particles (10–40%) in a coarse-grained δ-ferrite matrix. After cold rolling + intercritical annealing + austempering the final microstructure may comprise a combination of δ, γ, α, κ, martensite (M) and bainite (B) phases or some of them depending on composition and annealing parameters."
      },
      "number_of_phases": null,
      "microstructure_counts": null,
      "microstructure_list": [
        {
          "source": {
            "reason": "Block b0219 defines the bimodal structure of ferrite-based duplex steels (clustered austenite particles 10–40% in a coarse-grained δ-ferrite matrix, low C 0.1–0.4%, medium Mn 3–9%, medium Al 3–6%); b0047 states δ-ferrite fraction larger than 50% at hot working temperature.",
            "block_id": [
              "b0047",
              "b0219"
            ]
          },
          "microstructure_id": "micro_bimodal_delta_gamma",
          "region": null,
          "related_sequence": null,
          "phases_present": [
            {
              "phase_name": {
                "value": "δ-ferrite"
              },
              "crystal_structure": {
                "value": "BCC"
              },
              "volume_fraction": {
                "value": "> 50% (at hot working temperature)"
              },
              "morphology": {
                "value": "coarse-grained matrix"
              },
              "grain_size": null,
              "texture": null
            },
            {
              "phase_name": {
                "value": "γ-austenite"
              },
              "crystal_structure": {
                "value": "FCC"
              },
              "volume_fraction": {
                "value": "10–40%"
              },
              "morphology": {
                "value": "clustered austenite particles"
              },
              "grain_size": null,
              "texture": null
            }
          ],
          "defects": [],
          "grain_structure": {
            "average_grain_size": null,
            "grain_size_distribution": null,
            "texture": null
          },
          "precipitates": []
        },
        {
          "source": {
            "reason": "Block b0154 describes the hot-rolled duplex microstructure: δ-ferrite stringers parallel to the rolling direction with γ grains refined through recrystallization, forming a banded microstructure parallel to the rolling direction, illustrated in Fig. 12 for ferrite based duplex Fe-3.5Mn-6Al-0.4C.",
            "block_id": [
              "b0154",
              "b0108"
            ]
          },
          "microstructure_id": "micro_banded_hot_rolled",
          "region": null,
          "related_sequence": {
            "value": "1"
          },
          "phases_present": [
            {
              "phase_name": {
                "value": "δ-ferrite"
              },
              "crystal_structure": {
                "value": "BCC"
              },
              "volume_fraction": null,
              "morphology": {
                "value": "elongated δ-ferrite stringers/bands parallel to the rolling direction"
              },
              "grain_size": null,
              "texture": null
            },
            {
              "phase_name": {
                "value": "γ-austenite"
              },
              "crystal_structure": {
                "value": "FCC"
              },
              "volume_fraction": null,
              "morphology": {
                "value": "banded, refined γ grains"
              },
              "grain_size": null,
              "texture": null
            }
          ],
          "defects": [],
          "grain_structure": {
            "average_grain_size": null,
            "grain_size_distribution": null,
            "texture": null
          },
          "precipitates": []
        },
        {
          "source": {
            "reason": "Block b0164 states that intercritical annealing following cold rolling is applied to refine the grain size of the δ-ferrite and γ phase and to adjust the stability and morphology of the γ phase in the Fe-3.5Mn-5.8Al-0.35C alloy.",
            "block_id": [
              "b0164"
            ]
          },
          "microstructure_id": "micro_cr_intercritical_annealed",
          "region": null,
          "related_sequence": {
            "value": "2"
          },
          "phases_present": [
            {
              "phase_name": {
                "value": "δ-ferrite"
              },
              "crystal_structure": {
                "value": "BCC"
              },
              "volume_fraction": null,
              "morphology": {
                "value": "refined grains"
              },
              "grain_size": null,
              "texture": null
            },
            {
              "phase_name": {
                "value": "γ-austenite"
              },
              "crystal_structure": {
                "value": "FCC"
              },
              "volume_fraction": null,
              "morphology": {
                "value": "refined, morphology and stability adjusted"
              },
              "grain_size": null,
              "texture": null
            }
          ],
          "defects": [],
          "grain_structure": {
            "average_grain_size": null,
            "grain_size_distribution": null,
            "texture": null
          },
          "precipitates": []
        },
        {
          "source": {
            "reason": "Block b0164 reports that in this Fe-3.5Mn-5.8Al-0.35C steel, after fast cooling to 500–600 °C and isothermal annealing for 60 min, the final microstructure consists of a polygonal ferritic matrix and lamellae along prior γ grain boundaries containing fine α-ferrite, κ-carbide and retained austenite (γR), with the γ phase partially decomposed by a eutectoid reaction γ→κ+α+γR; the γR/κ boundaries are coherent. (Condition noted as an isothermal/anustempering-type heat treatment of the same alloy.)",
            "block_id": [
              "b0164"
            ]
          },
          "microstructure_id": "micro_austempered_retained_austenite",
          "region": null,
          "related_sequence": {
            "value": "4"
          },
          "phases_present": [
            {
              "phase_name": {
                "value": "retained austenite (γR)"
              },
              "crystal_structure": {
                "value": "FCC"
              },
              "volume_fraction": null,
              "morphology": {
                "value": "austenite retained at room temperature by C enrichment during austempering"
              },
              "grain_size": null,
              "texture": null
            },
            {
              "phase_name": {
                "value": "α-ferrite"
              },
              "crystal_structure": {
                "value": "BCC"
              },
              "volume_fraction": null,
              "morphology": {
                "value": "fine α-ferrite"
              },
              "grain_size": null,
              "texture": null
            },
            {
              "phase_name": {
                "value": "κ-carbide"
              },
              "crystal_structure": {
                "value": "E2₁ perovskite (ordered FCC, L′1₂)"
              },
              "volume_fraction": null,
              "morphology": {
                "value": "needle-like"
              },
              "grain_size": null,
              "texture": null
            }
          ],
          "defects": [],
          "grain_structure": {
            "average_grain_size": null,
            "grain_size_distribution": null,
            "texture": null
          },
          "precipitates": [
            {
              "precipitate_id": "ppt_kappa_needle",
              "type": {
                "value": "κ-carbide"
              },
              "size": {
                "value": null,
                "unit": null
              },
              "distribution": {
                "value": "within the lamellar structure formed along prior γ grain boundaries"
              },
              "coherency": {
                "value": "coherent with retained austenite (γR/κ boundaries coherent)"
              }
            }
          ]
        }
      ]
    }
  ],
  "interfaces": [
    {
      "source": {
        "reason": "Interface and phase-evolution information from b0164 (γR/κ coherence, γ→κ+α+γR eutectoid decomposition), b0167 (γ/κ and α/κ coherency and lattice mismatch), b0155 (α forms along δ/γ boundaries or within γ grains), and b0163 (B2/DO₃ ordering in ferrite).",
        "block_id": [
          "b0155",
          "b0163",
          "b0164",
          "b0167"
        ]
      },
      "interface_set_id": "ifset_ferrite_duplex",
      "phase_interfaces": [
        {
          "source": {
            "reason": "Block b0164 explicitly states 'The phase boundaries between γR and κ are coherent' for the Fe-3.5Mn-5.8Al-0.35C steel after intercritical annealing/isothermal treatment.",
            "block_id": [
              "b0164"
            ]
          },
          "interface_id": "if_gammaR_kappa",
          "microstructure_id": "micro_austempered_retained_austenite",
          "phase_1_name": {
            "value": "retained austenite (γR)"
          },
          "phase_2_name": {
            "value": "κ-carbide"
          },
          "coherence": {
            "value": "coherent"
          }
        },
        {
          "source": {
            "reason": "Block b0167 states that in the γ phase the lattice parameter of the κ phase is 0.383–0.386 nm and γ/κ interfaces are coherent (lattice mismatch < 3%).",
            "block_id": [
              "b0167"
            ]
          },
          "interface_id": "if_gamma_kappa",
          "microstructure_id": null,
          "phase_1_name": {
            "value": "γ (austenite, FCC)"
          },
          "phase_2_name": {
            "value": "κ-carbide"
          },
          "coherence": {
            "value": "coherent (lattice mismatch < 3%); κ lattice parameter 0.383–0.386 nm"
          }
        },
        {
          "source": {
            "reason": "Block b0167 states that in the α phase the lattice parameter of the κ phase is 0.387–0.389 nm and α/κ interfaces are semicoherent (lattice mismatch 6%).",
            "block_id": [
              "b0167"
            ]
          },
          "interface_id": "if_alpha_kappa",
          "microstructure_id": null,
          "phase_1_name": {
            "value": "α-ferrite (BCC)"
          },
          "phase_2_name": {
            "value": "κ-carbide"
          },
          "coherence": {
            "value": "semicoherent (lattice mismatch 6%); κ lattice parameter 0.387–0.389 nm"
          }
        }
      ],
      "defect_interactions": [],
      "slip_behavior": null,
      "phase_evolution": {
        "value": "Intercritical annealing partially reverse-transforms γ to α and partitions elements between austenite and ferrite; during austempering/isothermal treatment the γ phase partially decomposes by a eutectoid reaction into α-ferrite and needle-like κ-carbide (γ → κ + α + γR), leaving retained austenite (γR) at room temperature. In hot-rolled duplex steels α-ferrite can form along δ/γ boundaries or within γ grains along dislocations, and κ-carbides may form at the δ/γ interface as a shell around austenite at low Mn/C contents."
      },
      "interface_notes": {
        "value": "For duplex Fe-Mn-Al-C steels the ferrite can transform to ordered B2 or DO₃ at lower temperature; DO₃ usually leads to embrittlement and should be avoided. A bimodal microstructure of clustered austenite particles in a coarse-grained δ-ferrite matrix is produced by process control."
      }
    }
  ],
  "properties": [
    {
      "source": {
        "reason": "Block b0227 states that by adjusting the annealing parameters the ferrite based duplex steels can provide a high tensile strength of 600–950 MPa and a high total elongation of 30–70%.",
        "block_id": [
          "b0227"
        ]
      },
      "property_set_id": "props_ferrite_duplex_general_tensile",
      "measurement_conditions": {
        "temperature": null,
        "temperature_unit": null,
        "environment": null,
        "strain_rate": null,
        "specimen_geometry": null,
        "test_standard": null,
        "other_conditions": {
          "value": "Ferrite based duplex Fe-Mn-Al-C steels produced by cold rolling + intercritical annealing (+ austempering) with annealing parameters adjusted"
        }
      },
      "mechanical": {
        "tensile_properties": {
          "yield_strength": [],
          "ultimate_tensile_strength": [
            {
              "direction": null,
              "value": {
                "value": "600–950 MPa"
              },
              "unit": {
                "value": "MPa"
              },
              "uncertainty": null
            }
          ],
          "elongation": [
            {
              "direction": null,
              "value": {
                "value": "30–70%"
              },
              "unit": {
                "value": "%"
              },
              "uncertainty": null
            }
          ],
          "youngs_modulus": null,
          "stress_strain_curves": null,
          "stress_strain_distribution": [],
          "strain_hardening_rate": []
        },
        "hardness": [],
        "fracture_toughness": {
          "value": null,
          "unit": null
        },
        "fatigue_properties": {
          "fatigue_limit": null,
          "cycles_to_failure": null
        },
        "creep_properties": {
          "steady_state_creep_rate": null,
          "rupture_life": null
        }
      },
      "physical": {
        "density": {
          "value": null,
          "unit": null
        },
        "thermal_properties": {},
        "electrical_properties": {},
        "magnetic_properties": {}
      },
      "chemical": {
        "corrosion_resistance": {},
        "oxidation_resistance": {}
      },
      "radiation_properties": {
        "void_swelling": null,
        "irradiation_hardening": null,
        "helium_embrittlement": null
      }
    },
    {
      "source": {
        "reason": "Block b0227 states that the Fe-3.3Mn-6.6Al-0.2C steel has a mixture of (δ-ferrite + Bainite + Martensite + Retained Austenite) after quenching to 400 °C and austempering there for 10 min, and that austempering provides a higher elongation; the Fig. 26 curve for '800°C/5min+400°C/10min' holds ~610 MPa out to ~27% strain.",
        "block_id": [
          "b0227",
          "figure_026"
        ]
      },
      "property_set_id": "props_Fe-3.3Mn-6.6Al-0.2C_austempered",
      "measurement_conditions": {
        "temperature": null,
        "temperature_unit": null,
        "environment": null,
        "strain_rate": null,
        "specimen_geometry": null,
        "test_standard": null,
        "other_conditions": {
          "value": "Fe-3.3Mn-6.6Al-0.2C ferrite based duplex steel after austempering (quenched to 400 °C and austempered there for 10 min); Fig. 26 engineering stress–strain curve"
        }
      },
      "mechanical": {
        "tensile_properties": {
          "yield_strength": [],
          "ultimate_tensile_strength": [
            {
              "direction": null,
              "value": {
                "value": "~610 MPa (plateau)"
              },
              "unit": {
                "value": "MPa"
              },
              "uncertainty": null
            }
          ],
          "elongation": [
            {
              "direction": null,
              "value": {
                "value": "~27%"
              },
              "unit": {
                "value": "%"
              },
              "uncertainty": null
            }
          ],
          "youngs_modulus": null,
          "stress_strain_curves": null,
          "stress_strain_distribution": [],
          "strain_hardening_rate": []
        },
        "hardness": [],
        "fracture_toughness": {
          "value": null,
          "unit": null
        },
        "fatigue_properties": {
          "fatigue_limit": null,
          "cycles_to_failure": null
        },
        "creep_properties": {
          "steady_state_creep_rate": null,
          "rupture_life": null
        }
      },
      "physical": {
        "density": {
          "value": null,
          "unit": null
        },
        "thermal_properties": {},
        "electrical_properties": {},
        "magnetic_properties": {}
      },
      "chemical": {
        "corrosion_resistance": {},
        "oxidation_resistance": {}
      },
      "radiation_properties": {
        "void_swelling": null,
        "irradiation_hardening": null,
        "helium_embrittlement": null
      }
    }
  ],
  "performance": [],
  "characterization_methods": [
    {
      "source": {
        "reason": "Fig. 12 caption and rendering (b0108, figure_012) describe optical micrographs of the Ferrite based Duplex (δ+γ) Fe-3.5Mn-6Al-0.4C steel in hot rolled and cold rolled + annealed conditions with Ferrite Band/Austenite Band labels.",
        "block_id": [
          "b0108",
          "figure_012"
        ]
      },
      "characterization_id": "char_optical_micrographs_duplex",
      "microstructure_id": "micro_banded_hot_rolled",
      "technique": {
        "value": "optical microscopy"
      },
      "instrument_or_setup": null,
      "measurement_conditions": {
        "value": "hot rolled and cold rolled + annealed conditions"
      },
      "purpose": {
        "value": "To resolve the banded duplex microstructure of ferrite based duplex low density steels"
      },
      "key_findings": {
        "value": "Ferrite based Duplex (δ+γ) Fe-3.5Mn-6Al-0.4C hot-rolled microstructure (25 μm scale bar) shows bands labelled 'Ferrite Band' and 'Secondary Phase Band'; after cold rolling and annealing at 880 °C (40 μm scale bar) the microstructure shows 'Ferrite Band' and 'Austenite Band' overlays."
      }
    }
  ],
  "computational_details": [],
  "unmapped_findings": [
    "In the austempered Fe-3.5Mn-5.8Al-0.35C ferrite based duplex steel, the thermal and mechanical stability of the austenite decreases as its size and volume fraction are increased (block b0164).",
    "A variant heat treatment of the same Fe-3.5Mn-5.8Al-0.35C steel (cold rolled, fast cooled at 150 °C/s to 500–600 °C, then isothermally annealed for 60 min) gives a polygonal ferritic matrix recrystallized from δ-ferrite plus lamellae formed along prior γ grain boundaries containing fine α-ferrite, κ-carbide and retained austenite (γR), and non-stoichiometric κ-carbide also precipitates in the ferritic matrix (block b0164).",
    "For duplex Fe-Mn-Al-C steels the final microstructure may comprise a combination of δ, γ, α, κ, martensite (M) and bainite (B) phases or some of them; the phase constitution, size, volume fraction and distribution can be controlled by adjusting the annealing thermal parameters combined with the preceding cold rolling and following austempering (block b0168).",
    "Ferrite based duplex low density steels have a mixture of (δ+γ) microstructure in the hot rolled state but develop a complex mixture of (δ+γ+M+B+κ) or some of them after cold rolling and annealing, typically showing a bimodal microstructure of clustered austenite or martensite particles in a coarse-grained δ-ferrite matrix, allowing plastic deformation of the δ-matrix combined with the TRIP and/or TWIP effect of the austenite (block b0307).",
    "For duplex steels containing less than 6% Mn, the air-cooled hot-rolled product consists of a bimodal ferrite structure with partially recrystallized bands of coarse elongated δ-ferrite and some κ-carbides on the δ-ferrite grain boundaries, together with bands of α-ferrite with smaller grains enriched with κ-carbides (produced from the original γ) and coarse κ-carbides along δ/γ interfaces; such coarse clustered κ-carbides cannot make best use of the κ-carbides (block b0161).",
    "In a Fe-3.3Mn-6.6Al-0.2C ferrite based duplex steel, annealing at 850 °C and water quenching gives a dual phase (δ-ferrite + Martensite) microstructure, whereas quenching to 400 °C and austempering for 10 min gives a mixture of (δ-ferrite + Bainite + Martensite + Retained Austenite) with a higher elongation (block b0227)."
  ]
}
