Repository: RiverYanggg/SteelDig_datasbase

# SteelDig 企业级材料知识库

以 68 篇 Fe–Mn–Al–C 系低密度钢文献为语料，按《数据库建立》的总体架构落地：
**资产湖（不可变）→ PostgreSQL 事实层 → 检索层 → 消费层 API**。

当前状态：**已建成并完成全量入库**，68 篇 / 638 样品 / 1,508 条性能量 / 68,944 条溯源记录，
95 项测试（完整性 + API + 界面 + 校订 + 成分检索）全部通过，`error` 级质量问题为 0。

```
database/
├── 01_raw/mineru_source/     # 资产 A：MinerU 解析，68 篇（PDF + 图 + content_list）
├── 02_extraction/            # 资产 B：LLM 提取，68 篇（preprocess/output/timing）
├── 03_manifests/             # 资产清单、论文主索引、run 归属映射
├── 04_reports/               # 质检与覆盖率报告（自动生成）
├── 05_lake/                  # ★ 资产湖：内容寻址、不可变（sha256 命名）
├── 06_db/                    # ★ 数据库工程：迁移 / ETL / API / 测试 / 编排
├── 07_docs/                  # ★ 架构、数据字典、ER、运维、查询手册
└── scripts/                  # 早期整理脚本
```

---

## 增删改查（CRUD）

**查**通过 SQL、REST、界面三种方式提供；**改 / 增 / 删**通过 `curate.change` 校订层完成。
不直接写 `core.*`，因为事实层可被重跑重建（实测直接 `UPDATE` 会在下次 `ingest` 时被覆盖）。

| 能力 | 方式 | 持久 | 审计 |
|---|---|---|---|
| 查 | SQL / `/api/*` / 界面 | — | — |
| 改 | `POST /api/curate/changes` op=update | ✅ 入库后自动重放 | ✅ 前后值 |
| 增 | 新论文走 ETL；新样品走 op=create | ✅ | ✅ |
| 删 | op=delete（物理删，重跑后再删） | ✅ | ✅ 可撤销 |
| 撤销 | `POST /api/curate/changes/{id}/revert` | — | ✅ |

界面在样品页底部有「人工校订」卡片；命令行 `python -m steeldig_db curate list | apply | revert`。
细节与边界见 [`07_docs/07_CRUD.md`](07_docs/07_CRUD.md)。

---

## 浏览界面（仿 Materials Project）

服务端渲染，无构建步骤、无外部 CDN 依赖（ECharts 已 vendor 到本地），离线可用。
启动同一个服务即可访问：

```
http://127.0.0.1:8011/         总览：KPI + 强度-塑性散点 + 合金族构成 + 强塑积排行
http://127.0.0.1:8011/browse   样品库：合金族/元素/强度/延伸率/年份 多维筛选
http://127.0.0.1:8011/composition 成分检索：元素周期表选元素 + 区间，精确优先、无匹配则给最接近
http://127.0.0.1:8011/papers   文献列表 → 文献详情（图表缩略图直接取自资产湖）
http://127.0.0.1:8011/search   检索：全文 + 模糊 + 语义三路召回
http://127.0.0.1:8011/analytics 趋势分析：成分-性能关系、年份分布、属性覆盖率
http://127.0.0.1:8011/quality   数据质量：门禁状态、block_id 对齐、运行版本
http://127.0.0.1:8011/docs     REST API（统一挂在 /api 前缀下）
```

| 总览 | 样品详情 |
|---|---|
| ![总览](07_docs/screenshots/01-home.jpg) | ![样品详情](07_docs/screenshots/03-sample.jpg) |

| 样品库 | 文献详情 |
|---|---|
| ![样品库](07_docs/screenshots/02-browse.jpg) | ![文献详情](07_docs/screenshots/04-paper.jpg) |

| 成分检索（精确） | 成分检索（无匹配 → 模糊） |
|---|---|
| ![成分检索](07_docs/screenshots/09-composition-exact.jpg) | ![模糊匹配](07_docs/screenshots/10-composition-fuzzy.jpg) |

| 检索 | 趋势分析 |
|---|---|
| ![检索](07_docs/screenshots/05-search.jpg) | ![趋势分析](07_docs/screenshots/06-analytics.jpg) |

---

## 快速开始

```bash
cd 06_db
cp .env.example .env
docker compose up -d db                 # PostgreSQL 16 + pgvector，端口 5435
python3 -m venv .venv && .venv/bin/pip install -e etl -e api
.venv/bin/python -m steeldig_db migrate # 建 schema（14 个迁移）
.venv/bin/python -m steeldig_db ingest --all   # 全量入库，约 30 秒
.venv/bin/python -m steeldig_db qa      # 质量门禁
.venv/bin/python -m steeldig_db report  # 覆盖率报告
.venv/bin/uvicorn steeldig_api.main:app --port 8011   # 浏览界面 + API
```

打开 <http://127.0.0.1:8011/> 即是浏览界面，`/docs` 是 API 文档。

也可以先看演示视频：[`07_docs/video/v2/SteelDig_演示预览_v2.mp4`](07_docs/video/v2/SteelDig_演示预览_v2.mp4)
（2 分 32 秒，含中文旁白与字幕；成分筛选 → 性能查看 → 原文溯源 → 最近候选 → 检索 → 校订与质量状态）。
或 `make bootstrap` 一把梭。详细步骤见 [`07_docs/03_RUNBOOK.md`](07_docs/03_RUNBOOK.md)。

---

## 文档导航

| 文档 | 内容 |
|---|---|
| [`SteelDig_演示视频_分镜脚本.docx`](SteelDig_演示视频_分镜脚本.docx) | **演示视频脚本与分镜**（9 页，横向）：逐镜脚本、配音稿、录屏命令、验收标准 |
| [`07_docs/video/v2/SteelDig_演示预览_v2.mp4`](07_docs/video/v2/SteelDig_演示预览_v2.mp4) | **演示视频 v2（2分32秒）**：真实浏览器操作，含中文旁白与字幕；[审看入口](07_docs/video/v2/index.html) |
| [`SteelDig_SFT与数据库_优化版_1025.pptx`](SteelDig_SFT与数据库_优化版_1025.pptx) | **最终优化版（41 页）**：SFT 与数据库汇报，可编辑 PPT |
| [`SteelDig_SFT与数据库_优化版_1025.pdf`](SteelDig_SFT与数据库_优化版_1025.pdf) | 最终优化版 PDF |
| [`SteelDig_SFT与数据库_独立讲稿_1025.docx`](SteelDig_SFT与数据库_独立讲稿_1025.docx) | **配套独立讲稿**：[PDF](SteelDig_SFT与数据库_独立讲稿_1025.pdf) / [Markdown](SteelDig_SFT与数据库_独立讲稿_1025.md) |
| [`07_docs/00_ARCHITECTURE.md`](07_docs/00_ARCHITECTURE.md) | **总体架构**：四层逐层对照、五个问题与五组设施、四条设计原则的落地、ADR 决策记录、成本估算 |
| [`07_docs/00_ARCHITECTURE_PLAIN.md`](07_docs/00_ARCHITECTURE_PLAIN.md) | **架构说明书（白话版）**：零基础可读——五个问题、五组设施、列与 JSONB、代价与边界、名词小词典 |
| [`07_docs/01_SCHEMA.md`](07_docs/01_SCHEMA.md) | ER 图（由系统目录自动生成） |
| [`07_docs/02_DATA_DICTIONARY.md`](07_docs/02_DATA_DICTIONARY.md) | 全部 48 个表/视图的字段字典（自动生成） |
| [`07_docs/03_RUNBOOK.md`](07_docs/03_RUNBOOK.md) | 搭建、日常操作、故障排查、备份恢复、权限 |
| [`07_docs/04_QUERY_COOKBOOK.md`](07_docs/04_QUERY_COOKBOOK.md) | 30+ 条实战查询（数值筛选、成分分面、溯源联查、检索、导出） |
| [`07_docs/05_MATERIALS_PROJECT.md`](07_docs/05_MATERIALS_PROJECT.md) | 与 Materials Project 的逐项对照与取舍 |
| [`07_docs/06_QUALITY.md`](07_docs/06_QUALITY.md) | 三级质量模型、当前问题、已知缺陷 |
| [`07_docs/08_TESTDRIVE.md`](07_docs/08_TESTDRIVE.md) | **本地试用指南**：从确认服务到跑通读/写/撤销的完整命令清单 |
| [`07_docs/07_CRUD.md`](07_docs/07_CRUD.md) | **增删改查**：三层写入模型、白名单、API/UI/CLI 用法、边界 |
| [`04_reports/qa_report.md`](04_reports/qa_report.md) | 最新一次的自动质检报告 |

---

## 数据规模

| 指标 | 数值 |
|---|---|
| 论文 | 68 |
| 合金 / 样品 | 250 / 638 |
| 属性量（其中可数值化） | 1,508（1,304，86%） |
| 相记录 / 工艺步骤 | 1,493 / 2,610 |
| 图·表 / 图观察项 | 1,041 / 12,405 |
| 公式 | 396 |
| 证据块 | 10,316 |
| 溯源记录 | 68,944 |

File: 02_extraction/10.1016_j.pmatsci.2017.05.002/output/wiki/sample_fe-al-ferritic__fe-al-cr-annealed.wiki.json
{
  "identity": {
    "paper_id": "10.1016_j.pmatsci.2017.05.002",
    "doi": "10.1016/j.pmatsci.2017.05.002",
    "sample_id": "sample_fe-al-ferritic__fe-al-cr-annealed",
    "alloy_id": "alloy_fe-al-ferritic",
    "process_id": "proc_fe-al-cr-annealed",
    "sample_label": null,
    "aliases": [
      "ferritic Fe-Al steel (cold rolled + annealed)"
    ]
  },
  "summary": "铁素体 Fe-Al 低密度钢（冷轧 + 再结晶退火态）是本综述中四类 Fe-Mn-Al-C 系轻质钢里最基础的一类：以 Fe-Al 二元相图为基础、Al 约 5–9 wt%、Mn < 5 wt%、C 极低（< 0.05 wt%）的单相 δ-铁素体钢。由于 Al 既把铁素体区扩展到高温又显著提高铁素体的再结晶温度，热轧无法有效细化 δ-铁素体，必须先经 50% 冷轧再做 700–1000 °C 再结晶退火，才能获得晶粒尺寸与织构可控、完全再结晶的等轴铁素体组织。其核心研究问题是：在几乎没有 γ↔α 相变的前提下，如何通过冷轧 + 退火控制铁素体晶粒尺寸、织构与 κ-碳化物析出，并在强度—塑性—密度之间取得平衡。",
  "composition": "名义成分为 Fe-Al 基铁素体低密度钢，以一种 δ-铁素体为基体，典型成分范围为 Al 约 5–9 wt%、Mn < 5 wt%、C < 0.05 wt%（该类钢实际含 C 量极低，约 < 0.03 wt%，其余为 Fe），文献中出现的代表成分为 Fe-7Al、Fe-6.8Al 与 Fe-8.1Al。Al 是主合金化元素，既是强铁素体稳定元素、把铁素体单相区扩展到高温并抑制 γ 相（Al 在 FCC γ-Fe 中的固溶度仅 0.65%，Al>1% 时二元 Fe-Al 基本为铁素体固溶体），又是密度降低的主要贡献者，每 1 wt% Al 约带来 1.3% 的密度下降；由于该类钢 C 含量很低，无法像奥氏体钢那样借助 C 和 Mn 稳定奥氏体。随 Al 含量不同，室温铁素体可为 A2 无序 FeAl、B2 有序 FeAl 或 DO3 有序 Fe3Al，并在 6.2–9.6% Al、低于 400 °C 时出现所谓 K-state 短程有序。",
  "processing": "工艺谱系属于\"熔炼—铸锭—均质化—热轧—冷轧—退火\"的传统板材路线，但热处理段与常规 HSLA 钢不同：首先以实验室规模（通常 < 50 kg）熔炼并铸锭；随后在 1100–1250 °C 均质化 1–3 h，热轧到 2–5 mm 厚、终轧温度约 850–1000 °C（有时在轧制道次间多次再加热板坯以避免热轧开裂）；由于热轧态 δ-铁素体晶粒粗大且沿轧向高度拉长，铁素体 Fe-Al 钢不宜按常规热轧 + 卷取路线生产，因此继续冷轧，压下量为 50%，再在 700–1000 °C 进行再结晶退火以控制铁素体基体的晶粒尺寸和织构以及 κ-碳化物的析出，该退火可借用生产常规 HSLA 钢带的连续退火线；对 Fe-7%Al 钢，50% 冷轧后在 700–950 °C 范围内最终退火即可获得完全再结晶组织。退火后冷却条件会影响 κ-碳化物析出，冷却慢时可在原 δ-铁素体晶界形成粗大 κ-碳化物。",
  "microstructure": "组织为单相 δ-铁素体（BCC，按 Al 含量可为 A2 无序、B2 有序或 DO3 有序），该 δ-铁素体是凝固时直接从液相析出的相，由于该类钢 Al 高、C 极低，在整个工艺温度区间内不发生 γ↔α 相变，故铁素体基体在冷轧与退火过程中被保留。经冷轧 + 再结晶退火后组织完全再结晶，δ-铁素体晶粒变为大致等轴，晶粒尺寸约 40–90 μm（仍远大于低碳 HSLA 钢）；织构为随机织构，但其中 Cube 纤维织构 {001}<110> 强度相对较高。铸态 δ-铁素体通常为柱状晶并带强 Cube 纤维织构，该织构会被热轧带继承。析出相为 κ-碳化物（钙钛矿型 (Fe,Mn)3AlC / (FeAl)C），在 α(BCC) 基体中 κ 相点阵常数为 0.387–0.389 nm，α/κ 界面为半共格、点阵错配约 6%，形貌为粗大的厚片状/长棒状，这与奥氏体 Fe-Mn-Al-C 钢中纳米级立方状共格 κ′ 明显不同；冷却速率慢时粗大 κ-碳化物沿原始 δ-铁素体晶界形成，再结晶退火过程中也可能发生 κ-碳化物析出。",
  "properties": "力学性能（室温，拉伸方向平行于带材轧向）：冷轧 + 退火态 Fe-6.8Al 与 Fe-8.1Al 钢（850 °C/5 min 再结晶退火，Fig. 26）抗拉强度 450–500 MPa、总延伸率 15–30%，与 400–500 MPa 强度级别的 HSLA 钢相当；应变硬化指数 n 在 Al 为 6–9% 范围内为 0.19–0.21。物理性能：密度遵循 ρ_ferritic (g/cm³) = 7.874 − 0.098(wt% Al)，即每 1 wt% Al 约降密度 1.3%；同时 Al 使杨氏模量每 1 wt% 下降 2–2.5%（退火态多晶 Fe-Al 合金，α-Fe 为 207 GPa），是该类钢的主要缺点。成形性相关（来源于文献报道值）：平均 Lankford 参数 r_m 随 Al 增加而降低，由 1.35% Al 时的 1.4 降到 8.5% Al 时的 1.0，微合金化 Fe-6Al 钢的平面各向异性 Δr 约 0.03–0.77，Fe-7Al 钢实测 r 值可能约为 0.6–1.1；粗大晶粒与 Cube 织构会造成高塑性各向异性与起皱（ridging）。主要表征手段包括光学显微组织观察与拉伸（工程应力—应变曲线）测试。",
  "mechanisms": [
    "Al 在 BCC 铁素体中的固溶强化是铁素体 Fe-Al 钢的主导强化机制，按 Suzuki 的 BCC 固溶强化理论，Al 使屈服强度约增加 40 MPa/wt%，因此随 Al 增加强度上升、密度下降，但塑性随之下降。",
    "由于该类钢 Al 高而 C 极低（< 0.03%），整个工艺温度区间不存在 γ↔α 相变，δ-铁素体由液相直接生成并被冷轧与退火全程保留，这决定了组织演化只能依靠回复/再结晶与 κ-碳化物析出，而无法借助相变细化晶粒。",
    "Al 既扩展铁素体区到高温，又提高铁素体的再结晶温度，使热轧过程中动态再结晶（或道次间静态再结晶）不足以细化 δ-铁素体，晶粒沿轧向被拉长成带状组织；因此必须依靠冷轧 + 再结晶退火来改变晶粒结构、晶粒尺寸与织构（Fe-7Al 经 50% 冷轧后在 700–950 °C 退火可完全再结晶）。",
    "铸态 δ-铁素体的柱状晶与强 Cube 纤维织构被热轧带继承，冷轧 + 退火后织构虽随机化但 Cube 纤维 {001}<110> 强度仍相对较高；粗大晶粒与 Cube 织构共同造成高塑性各向异性和成形时的起皱，可通过 Ti、Nb、V、B 微合金化（约 0.1%）细化晶粒并抑制 Cube 织构（如 Fe-8Al-5Mn-0.1C-0.1Nb 中借助 κ-碳化物粒子的颗粒激发形核 PSN 与 NbC 钉扎）。",
    "冷速慢时，粗大 κ-碳化物沿原 δ-铁素体晶界析出；在 α(BCC) 基体中 κ 相点阵常数为 0.387–0.389 nm，α/κ 界面半共格、错配约 6%，界面错配使 κ-碳化物呈厚片状/长棒状而非奥氏体基体中的纳米立方状共格析出。",
    "在 Al 6–10% 范围内，K-state（复杂短程有序态）的形成使塑性加速下降并发生由韧性到脆性的断裂转变；当 Al 达 13–15% 时 DO3 超点阵结构占据主导，导致强度骤降；B2 与 DO3 有序超点阵本身强度低、塑性差而呈脆性，因此铁素体 Fe-Al 钢的 Al 含量应限制在 9%、用于汽车时甚至限制在 7% 以内。",
    "变形机制随有序状态变化：在无序态 Fe-6Al 钢中观察到位错滑移带及其间的位错缠结；在可能形成 K1 态的 Fe-8Al 钢中，低应变下变形组织表现为短的直线段位错对（超位错）与狭窄的机械反相畴界，高应变下出现密集位错束与未变形的 B2 畴，说明应变硬化主要受超位错切过有序相控制；由于位错迁移率不足，形变孪晶仅在低温发生。",
    "Fe-Al 钢的加工硬化率在 Al < 7%（无序态）时很低，随有序态形成在约 16% Al 处升至尖锐峰值，Al > 20% 后又降至中等水平；这种随有序结构演变的加工硬化行为与固溶强化叠加，共同决定了强度—塑性平衡。"
  ],
  "conclusions": "铁素体 Fe-Al 钢（冷轧 + 再结晶退火态）的抗拉强度（450–500 MPa）与总延伸率（15–30%）与 400–500 MPa 级别的常规 HSLA 钢及低合金 C-Mn 钢相当，在传统的强度—延伸率\"香蕉图\"中落在 δ 单相区，与 BH、CMn、TRIP、DP/CP、HSLA 钢同域，即加入大量 Al 后在该合金族内并未带来强度—塑性积（UTS×TE）的显著增益（Fig. 25）。Al 提供 1.3%/wt% 的密度下降，但同时带来 2–2.5%/wt% 的杨氏模量损失，且其比刚度（E^n/ρ，n = 1、1/2、1/3）并不优于 HSLA 钢或 6xxx 铝合金，因此低密度钢只能用于刚度不是限制条件的部件。对铁素体 Fe-Al 钢而言，固溶强化是主要强化机制，Al 越高强度越高但密度下降的同时塑性恶化：Al > 7% 时 A2→K1/B2/DO3 有序转变造成严重脆化与差的加工性/成形性，粗晶与强 Cube 织构还会引起热脆、冷轧开裂、高塑性各向异性与起皱；冷轧 + 退火是调整晶粒结构与织构的必要工序，Ti/Nb/V 微合金化带来的晶粒细化只能有限提高强度。综合其低强度水平、低成形性和有限的减重潜力，该钢种用于汽车结构件的前景有限。",
  "unmapped": [
    "文中给出铁素体 Fe-Al 钢的成形性参数细节：平均 Lankford 参数 r_m 随 Al 增加而下降（1.35% Al 时为 1.4，8.5% Al 时为 1.0），微合金化 Fe-6Al 钢平面各向异性 Δr 约 0.03–0.77；文献中部分 r_m 值由织构计算得到，高于拉伸实测值，Fe-7%Al 钢实测 r 值约 0.6–1.1，与双相钢相当；其 r_m 低于 BH 钢可归因于 γ 纤维形成强度更弱且不连续。",
    "微合金化（Ti、Nb、V、B 等，< 0.1%）可使晶粒由约 90 μm 细化到约 40 μm，并使抗拉强度提高约 30 MPa，同时抑制 {001}<110> 板织构，从而改善深冲、拉伸成形性以及强度与塑性；Fe-8Al-5Mn-0.1C-0.1Nb 中 Nb 与 C 结合通过 κ-碳化物粒子相关的 PSR/PSN 机制促进再结晶并借助 NbC 钉扎细化晶粒。",
    "应用前景方面，铁素体 Fe-Al 钢有潜力替代常规 BH 钢用作车门外板，但减重潜力可能因杨氏模量降低而被抵消。",
    "Cu 与 Al 含量以外的其他固溶元素（C < 150 ppm、N < 30 ppm、Si < 0.3%）也通过固溶强化提高 Fe-Al 钢强度。",
    "热变形机制方面：Fe-8%Al 钢在 900–1100 °C、应变速率 0.1–10/s 的热扭转试验表明，高温高应变速率下发生不连续动态再结晶（DDRX，新晶粒无择优取向），低温低应变速率下发生连续动态再结晶（CDRX，原始晶粒沿剪切方向拉长、晶内形成亚晶并产生强 Cube 织构、r 值低）；为改善成形性需要更高的热轧温度与应变速率以促进 DDRX。"
  ]
}

File: 02_extraction/10.1016_j.pmatsci.2017.05.002/output/wiki/sample_fe-mn-al-c-austenite-duplex__austenite-duplex-st-wq.wiki.json
{
  "identity": {
    "paper_id": "10.1016_j.pmatsci.2017.05.002",
    "doi": "10.1016/j.pmatsci.2017.05.002",
    "sample_id": "sample_fe-mn-al-c-austenite-duplex__austenite-duplex-st-wq",
    "alloy_id": "alloy_fe-mn-al-c-austenite-duplex",
    "process_id": "proc_austenite-duplex-st-wq",
    "sample_label": "solution treated and water quenched",
    "aliases": [
      "triplex steel (ST+WQ)",
      "γ+δ (triplex) in solution treated and water quenched condition"
    ]
  },
  "summary": "The austenite-based duplex Fe-Mn-Al-C low-density steel (also called triplex steel) in the solution-treated and water-quenched (ST+WQ) condition. Its microstructure is a continuous γ-austenite matrix carrying a small amount of band-like δ-ferrite stringers together with intragranular nano-sized κ′-carbides and short-range order (SRO) domains. The material is solution treated in the ~900–1100 °C range and then water quenched, which suppresses the coarse intergranular κ-carbides that otherwise form on slow cooling/coiling. The central research question is how this high-Al, high-stacking-fault-energy austenitic matrix — with its SRO/nano-κ′ content and its minor δ-ferrite — controls the operative deformation mechanisms (planar glide, shear-band/microband plasticity) and the resulting strength–ductility behaviour.",
  "composition": "The alloy is an Fe-based Fe-Mn-Al-C austenite-based duplex (triplex) composition. According to the classification scheme used in the review, austenite-based duplex low-density steels typically contain Al ~5–10 wt%, Mn ~5–30 wt% and C ~0.4–0.7 wt%, with balance Fe; the representative triplex composition of the SIP study is Fe-(26–28)Mn-(10–12)Al-(1.0–1.2)C. Specific alloys referenced for this class include Fe-27Mn-12Al-0.9C (SIP, Table 4), Fe-27Mn-11.5Al-0.95C, Fe-28Mn-12Al-1C and Fe-18Mn-9.6Al-0.65C (the latter with up to ~21% δ-ferrite). Al is the chief lightweighting element (a 1.3% density reduction per 1 wt% Al) but is also a strong ferrite stabiliser, so Mn and C are added as austenite stabilisers/formers to ensure that the austenitic phase forms the continuous matrix and is stabilised to room temperature; the relatively high overall alloying content gives this class a higher austenite stability than the ferrite-based duplex steels.",
  "processing": "Process route (ST+WQ): the steel is solution treated in the single-austenite / two-phase region at ~900–1100 °C. Documented examples are Fe-27Mn-11.5Al-0.95C solution treated at 1050 °C and the Fe-27Mn-12Al-0.9C SIP alloy solution treated at 1050 °C for 25 min. Immediately after solution treatment the material is water quenched (fast cooling) to room temperature. Fast cooling/water quenching is used deliberately to avoid the formation of coarse intergranular κ-carbides and other coarse second phases; it leaves the austenite matrix with only fine-scale decomposition products (SROs <2 nm and possibly nano-sized κ′-carbides 20–30 nm). In the general processing scheme for austenite-based low-density steels, cold-rolled strip is solution treated at 900–1100 °C in the single-austenite field and then quenched in water (or oil or other media); an optional downstream aging treatment (commonly 500–700 °C for 5–20 h) is used only to develop precipitation hardening and is not part of the present ST+WQ condition. Prior processing in the broader route (laboratory scale) involves small ingots, homogenisation at 1100–1250 °C for 1–3 h and hot rolling to 2–5 mm at a finishing temperature of ~850–1000 °C, but the defining steps of this sample are solution treatment plus water quenching.",
  "microstructure": "The ST+WQ condition is a γ + δ-ferrite duplex (triplex) microstructure in which the austenite (γ, FCC) phase forms the continuous matrix and the δ-ferrite (BCC, which may transform to the ordered B2 and/or DO3 states) is present as a minor, thin strip-like/band-like constituent elongated parallel to the rolling direction (δ stringers). The δ-ferrite fraction is typically 6–8% for triplex steels — about 6% for Fe-27Mn-11.5Al-0.95C, ~8% for Fe-28Mn-12Al-1C, and up to ~21% for Fe-18Mn-9.6Al-0.65C. The austenite grain size is ~30–50 μm (about 30 μm for the SIP alloy of Table 4 and about 50 μm for Fe-27Mn-11.5Al-0.95C). Within the austenite grains, fine ordered structures are present: short-range order (SRO) <2 nm and/or intragranular nano-sized κ′-carbides (20–30 nm, e.g. the γ + 8% δ + κ′ (20–30 nm) as-quenched microstructure of the SIP alloy), which are homogeneously distributed and coherent with the matrix (lattice misfit <3%). The κ′ phase is the metastable (Fe,Mn)₃AlCx (x<1) with an ordered L′1₂ / perovskite-type E2₁ structure. In water-quenched Fe-(12–18)Mn-8Al-(0.4–0.8)C duplex steels, fine L′1₂ structures are observed in the austenite while B2 + DO3 domains develop in the ferrite. The high-temperature austenite thus decomposes during cooling into low-temperature austenite plus L1₂ (SRO) and, at high Al and C contents, into κ′-carbides even during water quenching.",
  "properties": "Mechanical/characterisation behaviour specific to this class and its ST+WQ condition: the SIP triplex alloy Fe-27Mn-12Al-0.9C (water quenched from 1050 °C/25 min; γ + 8% δ + κ′ 20–30 nm; γ grain size ~30 μm; SFE 110 mJ/m²) gives UTS/TE = 875 MPa/58% at 10⁻⁴/s (Table 4). Fe-28Mn-12Al-1C (austenite-based duplex with 8% δ-ferrite, water quenched from 1050 °C/25 min) has a UTS similar to the single-phase Fe-28Mn-10Al-1C but a higher yield strength and a lower total elongation (65% versus 100% for Fe-28Mn-10Al-1C); the higher YS is attributed to nano-sized κ′-precipitates and the lower TE to the presence of the δ-phase and to κ′ strengthening. In the flow behaviour, the triplex steel in the ST+WQ condition shows a flow stress that increases almost linearly to high strains with an inflection in the work-hardening-rate curve analogous to TRIP/TWIP steels. For Fe-27Mn-11.5Al-0.95C (γ + 6% δ, γ grain size ~50 μm, SFE ~80 mJ/m², κ′ not detected by XRD) the work-hardening rate shows an inflection at a true strain of about 0.2. Impact toughness data (duplex Fe-18.1Mn-9.6Al-0.65C with 20–40% δ) reach 177.8 J/cm² at room temperature after solutionising at 1000 °C/1 h, comparable to duplex stainless steels; more generally the impact toughness of solution-treated and water-quenched Fe-Mn-Al-C steels is better than conventional AHSS but below that of austenitic Cr-Ni stainless steels. Characterisation techniques invoked for this class include optical microscopy (duplex γ + δ), X-ray diffraction (for κ′), TEM (ordered structures, SRO superlattice reflections) and secondary-electron/SEM imaging.",
  "mechanisms": [
    "Process→microstructure: solution treatment in the single-austenite/two-phase field (~900–1100 °C) followed by water quenching (fast cooling) suppresses the formation of coarse intergranular κ-carbides that would otherwise develop during slow cooling or coiling, so the austenite matrix is retained with only fine decomposition products — short-range order below ~2 nm and possibly nano-sized κ′-carbides of 20–30 nm.",
    "Phase-transformation mechanism: on cooling/quenching from solution treatment the high-temperature FCC austenite spinodally decomposes into solute-lean and solute-rich FCC austenite (γ′ + γ″); the solute-rich austenite orders to the L1₂ (SRO) structure, and further ordering of C into the octahedral interstitial site converts L1₂ into the perovskite-type E2₁ κ′-carbide (Fe,Mn)₃AlCx (x<1), which is coherent with the matrix (cube-on-cube, [100]κ//[100]γ, lattice misfit <3%).",
    "Composition→phase constitution: Al is a strong ferrite stabiliser, so its high content introduces a disordered A2 to ordered B2 transition in the ferrite and raises the stacking fault energy (~110 mJ/m² for the SIP triplex alloy, ~80 mJ/m² for Fe-27Mn-11.5Al-0.95C); Mn and C as austenite stabilisers compensate for the ferrite-stabilising effect of Al, so the austenitic phase forms the continuous matrix and stabilises to room temperature alongside a small δ-ferrite fraction (typically 6–8%).",
    "Microstructure→deformation: when the δ-ferrite content is below ~10%, plastic deformation is dominated by the austenite matrix, and the tensile response of the duplex/triplex steel resembles that of a fully austenitic Fe-Mn-Al-C steel, exhibiting an inflection in the strain-hardening rate.",
    "SFE/SRO→planar glide: the high Al addition increases the SFE and suppresses deformation twinning, while the highly concentrated solutes and the SRO/nano-κ′ particles cause glide-plane softening; both effects localise slip into planar bands, so dislocation planar glide dominates regardless of the SFE and aging condition, with no dislocation-cell formation up to failure.",
    "κ′-carbide→strain hardening (SIP): in the triplex steel, nano-sized κ′-carbides coherent with the austenite are uniformly arranged and sustain the strain hardening; the superior plasticity is attributed to homogeneous shear deformation of the austenite, i.e. shear band induced plasticity (SIP).",
    "Austenite→MBIP (Fe-27Mn-11.5Al-0.95C): the austenite matrix deforms by massive slip bands and their intersections (microband induced plasticity, MBIP) with a work-hardening-rate inflection near 0.2 true strain, while the δ-ferrite accommodates less strain because it contains the ordered B2 phase.",
    "δ-ferrite→brittleness: the δ-ferrite of high-Al duplex/triplex steels transforms to brittle ordered B2 and/or DO3, which reduces ductility and toughness and increases mechanical anisotropy; because of the deformation incompatibility between ferrite and austenite, the γ/δ interfaces act as the main crack sources.",
    "Aging→properties: subsequent aging raises the yield strength by increasing the density of κ′-precipitates but lowers the strain-hardening rate (observed for the SIP triplex and Fe-28Mn-12Al-1C steels), so the ST+WQ single-austenite-with-SRO state combines high tensile strength with high ductility, whereas controlled cooling or short aging shifts the balance towards high yield strength with moderate ductility.",
    "Strengthening balance: for this class, strength is provided by interstitial/substitutional solid-solution hardening (C contributes ~187–300 MPa/wt%; Al in austenite <10 MPa/wt%), grain refinement (Hall-Petch) and κ′-precipitation, while the austenite matrix supplies ductility and strain hardening through planar-glide-based mechanisms (MBIP/DSBR/SIP)."
  ],
  "conclusions": "Solution treatment at ~900–1100 °C plus water quenching produces the triplex γ + δ-ferrite microstructure with an austenitic continuous matrix containing 6–8% δ-ferrite stringers and intragranular nano-sized κ′-carbides/SROs. Because Al raises the SFE and SRO/κ′ produce glide-plane softening, twinning is suppressed and planar glide dominates; the uniformly arranged coherent nano-κ′-carbides sustain strain hardening (SIP), and in lower-C duplex compositions the austenite deforms by microband plasticity (MBIP). This class therefore reaches strength–ductility combinations comparable to second-generation AHSS / Mn-TWIP steels (e.g. Fe-27Mn-12Al-0.9C in the ST+WQ condition: UTS 875 MPa / TE 58%, Table 4), although its total elongation is lower than that of single-phase austenitic grades at similar strength (Fe-28Mn-12Al-1C with 8% δ: higher YS, TE 65%, versus TE 100% for single-γ Fe-28Mn-10Al-1C). The minor δ-ferrite transforms to brittle ordered B2/DO3, reducing ductility and toughness and increasing anisotropy, and the γ/δ interfaces are preferential crack sources; impact toughness of solution-treated/quenched Fe-Mn-Al-C steels is better than conventional AHSS but below austenitic stainless steels (a duplex Fe-18.1Mn-9.6Al-0.65C reaches 177.8 J/cm² at room temperature after 1000 °C/1 h). Overall, the austenite-based duplex/triplex Fe-Mn-Al-C steels are among the most promising lightweight grades because of their robust response to composition/processing variations and their superior strain hardening and energy absorption, though application properties (fatigue, formability, weldability) remain incompletely characterised.",
  "unmapped": [
    "This sample denotes a generic austenite-based duplex (triplex) class; the review documents several specific alloys within it that differ in composition, δ-ferrite fraction and grain size — e.g. Fe-27Mn-12Al-0.9C (SIP, Table 4), Fe-27Mn-11.5Al-0.95C (MBIP, SFE ~80 mJ/m²), Fe-28Mn-12Al-1C (8% δ, SFE-based SIP example) and the leaner Fe-18Mn-9.6Al-0.65C duplex steel (up to ~21% δ).",
    "The classification scheme places austenite-based duplex steels at Al ~5–10 wt%, Mn ~5–30 wt%, C ~0.4–0.7 wt% with a typical tensile window of UTS ~800–1300 MPa and TE ~10–40%, whereas the specific triplex/SIP example Fe-(26–28)Mn-(10–12)Al-(1.0–1.2)C sits at the higher-C end overlapping the fully austenitic class; this compositional spread should be kept in mind when comparing property values.",
    "The review explicitly notes that fatigue behaviour, formability, weldability and coatability of Fe-Mn-Al-C steels, including this class, are not yet sufficiently documented to allow firm conclusions."
  ]
}

File: 02_extraction/10.1016_j.pmatsci.2017.05.002/output/wiki/sample_fe-mn-al-c-austenitic__austenitic-aged.wiki.json
{
  "identity": {
    "paper_id": "10.1016_j.pmatsci.2017.05.002",
    "doi": "10.1016/j.pmatsci.2017.05.002",
    "sample_id": "sample_fe-mn-al-c-austenitic__austenitic-aged",
    "alloy_id": "alloy_fe-mn-al-c-austenitic",
    "process_id": "proc_austenitic-aged",
    "sample_label": "aged",
    "aliases": [
      "age hardenable austenitic steel",
      "solution treated + aged"
    ]
  },
  "summary": "本对象指可时效硬化的奥氏体 Fe-Mn-Al-C 轻质钢在\"固溶处理 + 淬火 + 时效\"状态下的组织与性能。该钢经冷轧后在单相奥氏体区（900–1100 °C）固溶处理并淬火，再于 500–700 °C（常用 550 °C、约 16–24 h）时效，从而获得均匀分布于晶内的 κ′-碳化物（(Fe,Mn)3AlCx）析出强化。源文献（Chen 等综述）所探讨的核心问题是：κ-碳化物析出、由此主导的平面滑移变形，以及与晶界粗大 κ*-碳化物的竞争，如何决定这类低密度钢的强度–塑性平衡。",
  "composition": "奥氏体 Fe-Mn-Al-C 低密度钢（Al 约 5–12%、Mn 约 12–30%、C 约 0.6–2.0%，典型设计区间为 15–30% Mn、7–10% Al、0.7–1.2% C，余量 Fe）具有全奥氏体（γ，FCC）基体。Al 是最主要的降密度元素——每加入 1 wt% Al 使密度降低约 1.3%，但同时使杨氏模量下降约 2–2.5%；Al 是强铁素体稳定化元素并显著提高层错能（约 +10 mJ/m² 每 wt% Al）。Mn 与 C 作为奥氏体稳定化元素加入，用以补偿 Al 的铁素体稳定作用并在室温保留 γ 基体；C 也是有效的降密度元素（约 0.41 每 wt% C，降密度效率约为 Al 的四倍）并使层错能升高（约 +40 mJ/m² 每 wt% C）。对可时效硬化牌号，形成晶内 κ′-碳化物需要 Al > 7% 且 C > 0.7%，而 Al > 10% 会引入 δ-铁素体。文献中的个别合金还添加了 Si、Cr、Ni 以及微合金元素。",
  "processing": "文献报道的可时效硬化奥氏体带钢制备路线为：(1) 实验室小铸锭（≤50 kg）在 1100–1250 °C 均匀化 1–3 h；(2) 于终轧温度约 850–1000 °C 热轧至 2–5 mm，必要时在道次间重新加热板坯以避免开裂；(3) 热轧后将带钢冷却至 500–650 °C 保温 1–5 h 以模拟 HSLA 钢卷取，或直接水冷，或空冷至室温——冷却速率须足够高以避免形成晶界 κ-碳化物；(4) 冷轧产品先经冷变形（例如 50–70% 压下量）；(5) 在单相奥氏体区 900–1100 °C 固溶处理；(6) 在水中、油中或其他淬火介质中淬火至室温（通常采用水淬以抑制粗大 κ-碳化物和/或 α 相）；(7) 时效——在 500–700 °C 等温保温 5–20 h，实践上常用 550 °C 保温约 16–24 h（空气中）。时效前进行冷轧会延缓随后的时效过程；低于 500 °C 时效会大幅延长晶界 κ* 形成所需时间。源头工艺谱系为 Fe-Mn-Al-C 铸锭—热轧—（冷轧）—固溶—淬火—时效的常规 HSLA 生产线变体（Fig. 11 中工艺 3、4、5）。",
  "microstructure": "固溶、淬火并时效后，该钢基本为单相奥氏体（γ，FCC）基体，其中均匀分布纳米级晶内 κ′-碳化物；在较长时效时间或较高时效温度下，γ/γ 晶界出现 κ*-碳化物（相组成为 2–3 相：γ + κ′ + κ*，可能还有 α/B2）。晶内 κ′ 为亚稳 (Fe,Mn)3AlCx（x<1）相，具有有序 L′12／钙钛矿 E21 结构，体积分数约 0.05–0.35；与基体共格，呈 cube-on-cube 取向关系（[100]κ//[100]γ、[010]κ//[010]γ，点阵错配 <3%；γ 基体中 κ 相点阵常数为 0.383–0.386 nm）。其形貌起初为立方形，随时效延长粗化并转变为板条状；析出物尺寸随条件变化为 200–500 Å（450–650 °C 时效）、2–5 nm（450 °C/1 h）和 10–20 nm（600 °C/24 h），高体积分数时基体通道宽度仅约 2–3 nm。晶界 κ*-碳化物沿 γ/γ 晶界异质形核，起初为离散颗粒，很快变为近乎连续的薄膜，长时间时效后长入相邻晶粒形成层片状组织，其尺寸约为经固溶、淬火并在约 550 °C 时效所得 κ′ 的 3–6 倍。反应路径可描述为 γ → γ′ + γ″ → γ′ + L12(SRO) → γ′ + κ′（调幅分解 → 短程有序 → κ′ 析出）；随 κ′ 富集 C 和 Al，γ 基体点阵常数减小、κ′ 增大，导致共格性丧失并发展为板条状形貌。",
  "properties": "该钢的时效硬化为通过均匀晶内 κ′-碳化物析出实现的沉淀强化。就整个奥氏体类而言，屈服强度、抗拉强度与延伸率分别覆盖 0.4–1.0 GPa、0.6–2.0 GPa 和 30–100%；κ′ 相的强化潜力约为 100–350 MPa，对应体积分数约 0.05–0.35（相对微合金钢中的 NbC、VC、TiC，κ 碳化物需在高达约 0.06–0.35 的沉淀分数下才贡献约 100–350 MPa）。常规时效（500–700 °C，常用 550 °C、约 16–24 h）遵循经典时效规律：峰值硬度随较低时效温度和较长时间而升高，较高 C 含量加快时效动力学并提高峰值强度（C 由 1.3% 增至 1.8% 时峰值强度约增加 350 MPa）。时效提高屈服强度但降低应变硬化率，即获得高屈服强度与中等塑性。晶界 κ* 单独即可在室温和低温显著降低冲击功；550 °C 时效 16 h 会使该钢严重脆化（部分合金的 CVN 冲击功几乎降至零）。文献中涉及的表征手段包括硬度（布氏硬度时效曲线）、拉伸试验（工程与真应力–应变）、CVN 冲击试验、TEM/SEM/ECCI、原子探针层析、X 射线衍射、金相观察以及热力学（FactSage/CALPHAD）相图计算。",
  "mechanisms": [
    "Al 的加入提高奥氏体层错能（约 +10 mJ/m² 每 wt% Al，叠加 C 的约 +40 mJ/m² 每 wt% C），抑制形变孪晶（TWIP），使变形机制由 TRIP/TWIP 转向以平面滑移为主的位错滑移。",
    "奥氏体分解遵循 γ → γ′ + γ″ → γ′ + L12(SRO) → γ′ + κ′ 序列：调幅分解先在奥氏体内调制 C 与 Al，短程有序化使富溶质 γ″ 转变为 L12，碳原子进一步有序化生成 E21 型 κ′-碳化物。",
    "固溶+淬火后的奥氏体保留短程有序（SRO），运动位错破坏 SRO 后受到的滑移阻力高于后续位错（glide-plane softening），使塑性变形局域化为平面滑移带。",
    "晶内 κ′-碳化物与基体共格并被位错剪切，平面滑移带即由这种剪切形成；滑移带间距随时效时间增大（Fe-28Mn-9Al-0.8C 中固溶态、3 h 时效、10 h 时效分别为 29、36、45 nm）。当 κ′ 尺寸与体积分数较大时，位错更易遇到并剪切析出物，只需形成少量滑移带即可承担塑性应变，从而降低加工硬化率。",
    "时效通过纳米级 κ′ 的沉淀强化提高屈服强度（体积分数约 0.05–0.35 时强度贡献约 100–350 MPa），同时降低应变硬化率，形成高屈服强度、中等塑性的配合。",
    "晶界 κ*-碳化物较粗大（约为 550 °C 时效所得 κ′ 的 3–6 倍），沿 γ/γ 晶界形成近乎连续的薄膜并诱发脆化，显著降低塑性和室温/低温冲击功，因此时效温度应控制在晶界 κ* 固溶线以下、时效时间应加以限制以抑制晶界 κ* 与 β-Mn。",
    "Al、C 含量决定析出的是 κ′ 还是其他碳化物：晶内 κ′ 仅在 Al > 约 6.2–7% 且 C > 约 0.7–1.0% 的合金中出现；合金化程度不足的钢则析出 M3C、M7C3 或 M23C6 等其他碳化物，这些晶界碳化物在降低塑性与韧性的同时并不提供 κ′ 强化。"
  ],
  "conclusions": "可时效硬化的奥氏体 Fe-Mn-Al-C 钢依靠共格纳米 κ′-碳化物的析出来强化，κ′ 析出是这类高 Al、高 C 合金独特的强化机制；κ′ 析出需要 Al > 7% 且 C > 0.7%，可获得最佳综合性能的 Al 有效窗口位于 7%–10% 之间。时效态提供高屈服强度，但应变硬化率和延伸率降低，而峰值时效后形成的粗大晶界 κ*（及 β-Mn）对塑性和韧性有害。由于该类钢的 YS 和 TE 对固溶处理后冷却方式或短时时效十分敏感，因此可在不改变化学成分的前提下通过工艺控制获得很宽的力学性能范围：水淬得到含 SRO 的单相 γ（高强度、高塑性），或控制冷却/短时时效得到含 κ′ 的单相 γ（高屈服强度、中等塑性）。相较其他 Fe-Mn-Al-C 类别，奥氏体（时效）钢位于强度–延伸率\"香蕉图\"中第二/三代 AHSS 区域，与 Mn-TRIP/TWIP 钢相近；固溶态奥氏体钢的韧性略低于 Cr-Ni 奥氏体不锈钢但高于常规高强钢。以上结论多来自实验室尺度数据，其工业化制造仍因高 Al、高 Mn 带来的冶炼与加工难题而具有挑战性。",
  "unmapped": [
    "源文献为 Chen 等的综述（Prog. Mater. Sci. 2017），覆盖整个 Fe-Mn-Al-C 体系；本条目对应聚合意义上的"
  ]
}

File: 02_extraction/10.1016_j.pmatsci.2017.05.002/output/wiki/sample_fe-mn-al-c-austenitic__austenitic-cr-annealed.wiki.json
{
  "identity": {
    "paper_id": "10.1016_j.pmatsci.2017.05.002",
    "doi": "10.1016/j.pmatsci.2017.05.002",
    "sample_id": "sample_fe-mn-al-c-austenitic__austenitic-cr-annealed",
    "alloy_id": "alloy_fe-mn-al-c-austenitic",
    "process_id": "proc_austenitic-cr-annealed",
    "sample_label": "cold rolled + annealed",
    "aliases": [
      "non-age hardenable austenitic steel (cold rolled + annealed)"
    ]
  },
  "summary": "非时效硬化（non-age hardenable）奥氏体 Fe-Mn-Al-C 低密度钢的\"冷轧 + 退火\"状态，即 Al 含量低于 ~7%、不能通过 κ-碳化物沉淀大幅时效硬化的全奥氏体成分。该状态的核心设计思想是：先用冷轧在奥氏体中引入大量纳米尺度形变孪晶界实现有效晶粒细化，再经短时回复/再结晶退火恢复塑性并保留孪晶的热稳定性、同时降低位错密度，从而在常规连续退火线上同时获得高强度与良好的冷成形性。论文以 Fe-22Mn-7Al-0.8C（50% 冷轧后不同退火）与 Fe-22.5Mn-1.2Al-0.3C（30%/50% 冷轧 ± 退火）两个实例说明退火温度/时间对强度—塑性的调控规律。",
  "composition": "对象为 Fe-Mn-Al-C 系中的奥氏体低密度钢。奥氏体类合金的典型成分范围为 Al ~5–12%、Mn ~12–30%、C ~0.6–2.0%（其余为 Fe）；本状态所属的非时效硬化子类要求 Al 含量低于约 7%，使其在固溶/退火后不依赖 κ′-碳化物沉淀时效强化。作为奥氏体稳定化元素，Mn 与 C 被加入以补偿 Al 的铁素体稳定作用，从而在热加工温度保持单相 γ；Al 是主要的减重元素，每添加 1 wt% 约降低密度 1.3%（同时使杨氏模量下降约 2%），并显著提高层错能（SFE）、促成短程有序（SRO）或 κ-碳化物。文中所举具体成分示例为 Fe-22Mn-7Al-0.8C 与 Fe-22.5Mn-1.2Al-0.3C。",
  "processing": "工艺路线为\"冷轧 +（回复或再结晶）退火\"。第 1 步为冷轧：论文示例中 Fe-22Mn-7Al-0.8C 采用 50% 厚度压下量，Fe-22.5Mn-1.2Al-0.3C 采用 30% 与 50% 压下量。第 2 步为冷轧后的回复或再结晶退火，温度区间 600–900 °C、时间较短（1–5 min），目的是恢复塑性或获得晶粒细化；该退火可直接沿用生产常规钢带的连续退火线。论文给出的具体退火条件包括：50% 冷轧后 800 °C/1min、850 °C/1min、850 °C/3min、900 °C/5min、950 °C/5min、975 °C/25min（Fe-22Mn-7Al-0.8C）；以及 CR30%+630 °C/10min、CR50%+550 °C/30min、CR30%+700 °C/15min、CR50%+700 °C/10min（Fe-22.5Mn-1.2Al-0.3C）。另一可选的退火窗口是冷轧后在 500–1000 °C 之间、高于 M7C3 形成温度作短时退火，用于部分恢复塑性或获得细小再结晶奥氏体晶粒；该退火同样适用于时效硬化型奥氏体钢。此工艺属于论文所述 Fe-Mn-Al-C 奥氏体钢多条工艺变体之一（图 11 所示冷轧路线），其前驱工序为铸锭均匀化（约 1100–1250 °C、1–3 h）与热轧（终轧温度约 850–1000 °C），但\"冷轧 + 退火\"路线专用于非时效硬化成分。",
  "microstructure": "冷轧 + 退火后的组织为单相奥氏体（γ，FCC 结构）。冷轧阶段在奥氏体基体中产生大量纳米尺度形变孪晶界；随后的回复/再结晶退火使这些形变孪晶保持热稳定性，同时降低位错密度，并形成细小的再结晶奥氏体晶粒。就合金类别而言，光学显微组织（论文图 12 中奥氏体类示例）表现为等轴/再结晶的奥氏体晶粒。随退火温度与时间的增加，再结晶体积分数提高，屈服行为由连续屈服转变为不连续屈服；再结晶程度较低的组织对应较高的强度与较低的延伸率。",
  "properties": "室温拉伸性能（拉伸方向平行于带材轧制方向），工程应力—应变测试：对 Fe-22Mn-7Al-0.8C（50% 冷轧后不同再结晶退火），抗拉强度由约 1000 MPa（800 °C/1min）降至约 760 MPa（975 °C/25min），而在 975 °C/25min 时延伸率 > 50%；随退火温度/时间升高，峰值应力下降、延伸率上升。对 Fe-22.5Mn-1.2Al-0.3C：CR30% 约 930 MPa、约 22%；CR50% > 1200 MPa、约 5%；CR30%+630 °C/10min 约 870 MPa、约 34%；CR50%+550 °C/30min 约 1100 MPa、约 20%；CR30%+700 °C/15min 约 700 MPa、约 65%；CR50%+700 °C/10min 约 750 MPa、约 62%。表征手段：光学显微镜（热轧、冷轧与退火态组织观察）与工程应力—应变拉伸试验（室温，拉伸方向平行轧向）。",
  "mechanisms": [
    "冷轧 → 在奥氏体中引入大量纳米尺度形变孪晶界，从而产生有效的晶粒细化；这为非时效硬化 Fe-Mn-Al-C 钢同时获得高强度与成形性提供了前提。",
    "冷轧 + 回复退火 → 形变孪晶在退火中表现出热稳定性、位错密度被降低，一方面保留冷成形能力，另一方面通过极端的晶粒细化维持高强度。",
    "退火温度/时间 → 再结晶体积分数：随退火温度与时间增加，再结晶体积分数增大，屈服行为由连续屈服转变为不连续屈服；再结晶程度较低时强度较高但延伸率较低，再结晶程度较高时反之（强度—塑性权衡）。",
    "晶粒细化强化 → 屈服强度：可按 Hall–Petch 关系描述，取 σy0 = 288 MPa、K = 461 MPa·μm^(1/2)；抗拉强度取 σuts0 = 742 MPa、K = 351 MPa·μm^(1/2)。退火温度低、时间短时，因奥氏体晶粒显著细化而屈服强度与抗拉强度均明显提高。",
    "Al 的加入 → 提高奥氏体层错能并促成短程有序（SRO）或 κ-碳化物，使塑性变形以平面滑移（planar glide）为主，并抑制形变孪生；因此随 Al 增加，TWIP 效应被削弱，应变硬化率下降。",
    "Al 抑制渗碳体析出（因降低 C 的活度与扩散系数）并促成因 Al 与 C 有序化形成的 SRO，SRO 与位错的相互作用（滑移面软化，glide plane softening）导致平面滑移与高塑性但较低加工硬化率。"
  ],
  "conclusions": "对 Al 含量低于 ~7% 的非时效硬化奥氏体 Fe-Mn-Al-C 钢，将冷轧与退火相结合可同时获得高强度与成形性：冷轧产生的纳米孪晶界带来有效晶粒细化，随后的短时退火在保留孪晶热稳定性的同时降低位错密度。再结晶程度较低的组织提供较高强度但较低延伸率；提高退火温度/时间则使再结晶体积分数增加、屈服行为由连续转为不连续。由于该退火可在生产常规钢带的连续退火线上完成，工艺具备工程可行性。与非时效硬化路线相对，论文指出仅当 Al > 7% 且 C > 0.7% 时奥氏体 Fe-Mn-Al-C 钢才通过 κ′-碳化物时效硬化获得强化；而经冷轧 + 再结晶退火细化晶粒，是非时效硬化奥氏体钢实现强化的主要途径（固溶强化 + 晶粒细化强化），使其在强度—延伸率\"香蕉图\"中位于接近 Mn-TWIP 钢的区域。",
  "unmapped": [
    "论文用于对比的同类奥氏体组织示例（图 12 第 4 行）为 Fe-29Mn-6Al-0.9C：热轧态为含退火孪晶的等轴奥氏体晶粒，经 SHT 1050 °C/2h + 530 °C/60h 后奥氏体晶粒粗化并伴有细小析出物。",
    "论文将冷轧 + 退火纳入奥氏体 Fe-Mn-Al-C 钢的多条工艺变体（图 11）：含热轧后快冷—卷取/等温路线（工艺 1、2）与冷轧后固溶—淬火—时效路线（工艺 3、4、5），本对象对应其中以回复/再结晶退火替代时效的冷轧路线。",
    "在 Fe-Mn-Al-C 钢中，1 wt% Al 约降低密度 1.3%，但同时使杨氏模量下降约 2%；冷轧态带材（Fe-20Mn-(7–10)Al-(0.7–1.2)C）的杨氏模量相较 HSLA 钢（约 210 GPa）下降约 20%，故减重优势部分被刚度损失抵消，宜用于刚度非限制因素的部件。"
  ]
}

File: 02_extraction/10.1016_j.pmatsci.2017.05.002/output/wiki/sample_fe-mn-al-c-austenitic__austenitic-st-wq.wiki.json
{
  "identity": {
    "paper_id": "10.1016_j.pmatsci.2017.05.002",
    "doi": "10.1016/j.pmatsci.2017.05.002",
    "sample_id": "sample_fe-mn-al-c-austenitic__austenitic-st-wq",
    "alloy_id": "alloy_fe-mn-al-c-austenitic",
    "process_id": "proc_austenitic-st-wq",
    "sample_label": "solution treated and water quenched",
    "aliases": [
      "ST+WQ austenitic steel",
      "solution treated and water quenched condition"
    ]
  },
  "summary": "该研究对象是低密度（轻质）Fe-Mn-Al-C系全奥氏体钢经\"固溶处理+水淬\"（ST+WQ）后得到的基准状态。固溶在单相奥氏体（γ）区内于900–1100 °C进行（综述中所引拉伸系列多在1100 °C/2 h或1000 °C/1 h完成），随后快冷（水淬，亦可用油或其他淬火介质）至室温，以避免粗大晶界κ-碳化物和/或α粒子的形成。这一状态是综述中评估奥氏体Fe-Mn-Al-C钢拉伸性能、冲击韧性、高应变速率吸能与腐蚀行为的主要参照条件，其核心研究问题在于：Al的加入如何通过提高堆垛层错能（SFE）并产生短程有序（SRO）/纳米κ′-碳化物，从而把变形机制由TRIP/TWIP转变为平面滑移，并据此决定强度—塑性的整体配合。",
  "composition": "基体为Fe，合金化为Mn、Al、C三元组合。奥氏体低密度钢的典型成分范围为Al约5–12 wt%、Mn约12–30 wt%、C约0.6–2.0 wt%（其余为Fe），据此在热加工温度下可获得完全等轴的奥氏体组织，且奥氏体在快冷后呈亚稳态。Al是最主要的合金化元素，承担降低密度的作用（每1 wt% Al约降密度1.3%），同时是强铁素体稳定元素；为补偿其铁素体稳定作用、使相变可行，需加入奥氏体稳定元素Mn和C。综述指出获得最佳力学性能配合的\"有效Al区间\"很窄，约在7–10 wt%之间；推荐的奥氏体低密度钢典型成分为15–30% Mn、7–10% Al、0.7–1.2% C，其余为Fe。C的降密度效率约为Al的4倍。Al在奥氏体中的固溶强化很弱（<10 MPa/wt% Al），而C的强化效应显著（187–300 MPa/wt% C）。当Mn超过30%时会析出β-Mn并引起严重脆化。",
  "processing": "工艺路线按顺序为：（1）固溶处理（solutionizing）——在单相奥氏体（γ）区内于900–1100 °C保温；综述所引用的拉伸数据分别采用1100 °C/2 h（图27系列）和1000 °C/1 h（图22a系列）。（2）水淬（water quenching）——从固溶温度快冷至室温，冷却介质为水（亦可为油或其它淬火介质），目的是抑制粗大晶界κ*-碳化物和/或α粒子的形成。工艺谱系：该状态位于热轧/冷轧之后，属于冷轧带材的固溶+淬火路线；对于时效硬化型奥氏体Fe-Mn-Al-C钢，冷轧带材先在900–1100 °C单相奥氏体区固溶、随后淬火，再可选择进行κ′析出时效（工艺3、4、5，其中3无等温保温，4与5用于最大化时效硬化效果，常规时效为500–700 °C保温5–20 h）；对于非时效硬化型（Al<7%）钢，则可在冷轧后于600–900 °C短时（1–5 min）回复或再结晶退火。若热轧后缓冷或模拟卷取，κ-碳化物和/或α相会沿奥氏体晶界及晶内析出，其尺寸约为固溶+淬火+550 °C时效所得析出物的3–6倍，从而降低韧塑性，因此奥氏体钢通常必须从固溶温度快冷。",
  "microstructure": "ST+WQ条件下的整体组织为单相奥氏体（γ，FCC），等轴多边形晶粒并含退火孪晶，基体内分布着短程有序（SRO）区或均匀弥散的纳米级κ′-碳化物。κ′-碳化物为亚稳的(Fe,Mn)₃AlC_x（x<1），具有序FCC L′1₂结构（钙钛矿型E2₁），尺寸约<2 nm（SRO尺度），与奥氏体基体共格，晶格错配<3%，取向关系为立方—立方：[100]κ//[100]γ、[010]κ//[010]γ。奥氏体的分解产物取决于Al、C含量和固溶后的冷却速率：高Al、高C合金在淬火过程中即使水淬（甚至空冷）也会直接形成κ′；Al含量较低（<7%）的合金在较慢冷速下仅形成SRO。析出/相变序列为：γ → γ′+γ″ → γ′+L1₂(SRO) → γ′+κ′，即先发生调幅分解（C、Al的化学调制），继而发生有序化反应生成L1₂，L1₂再经C原子的进一步有序化转变为E2₁结构的κ′-碳化物。此外，SRO尺寸小于约2 nm，随机分布于固溶+水淬的Fe-28Mn-9Al-0.8C和Fe-30Mn-8Al-1.2C钢中（由弱超点阵反射证实）；在C>0.7%的快凝Fe-31.5Mn-8.8Al-xC和Fe-(29–30)Mn-(7.7–9)Al-(1.5–2.5)C淬火态中观察到高密度细κ′-碳化物；含1.8% C、11% Al以上的合金在固溶+水淬试样中即出现极细κ′，而空冷试样中κ′呈立方状并沿⟨001⟩排列。γ相中κ的晶格参数为0.383–0.386 nm，γ/κ界面共格（错配<3%）；而在α(BCC)相中κ的晶格参数为0.387–0.389 nm，α/κ界面半共格（错配6%）。变形组织中平面滑移主导，无位错胞形成；κ′-碳化物可被位错切过。",
  "properties": "力学性能（室温，拉伸方向平行于带材轧向）：屈服强度0.4–1.0 GPa；抗拉强度800–1500 MPa（平行轧向），另一汇总区间为700–1250 MPa；总延伸率30–80%（另有50–100%的区间）。奥氏体（γ-Fe）杨氏模量195 GPa（对比铁素体207 GPa）。应变硬化由平面滑移主导：含Al奥氏体钢的应变硬化率始终低于不含Al的Mn TWIP钢，高度合金化或峰时效的ST+WQ钢可呈近水平甚至负的加工硬化率；Al<6%时无κ析出，位错型硬化并在高载荷下继以机械孪生，Al>7%时孪生被完全抑制。物理性能：密度8.15 g/cm³（γ-Fe），并有公式ρ_austenitic (g/cm³)=8.15−0.101(wt%Al)−0.41(wt%C)−0.0085(wt%Mn)。冲击与断裂：室温室温夏比V型缺口（CVN）冲击功约200 J/cm²（相当于典型奥氏体不锈钢水平），固溶态动态断裂韧性71.5 J/cm²（时效态降至9.5–37.5 J/cm²）；在低于−100 °C出现韧脆转变。高应变速率（10³–10⁴ /s）动态压缩下比吸能约0.5 J/mm³（Al>7%时），与Mn TWIP钢相当，比常规深冲钢（DC04、HC300LA、IF钢，0.16–0.25 J/mm³）高约50%。化学性能：耐蚀性远劣于304不锈钢，与常规高强钢相当。表征技术：透射电子显微镜（TEM，用于探测弱超点阵反射以确认SRO与L′1₂有序）、光学显微组织观察、扫描电镜（SEM）、X射线衍射、原子探针层析（用于κ成分测定）、热力学计算（FactSage 6.4、CALPHAD型数据库）、共振法/超声法测弹性模量、CVN冲击试验、高应变速率压缩试验与疲劳试验。",
  "mechanisms": [
    "固溶处理在单相γ区（900–1100 °C）进行并随后水淬快冷，可避免粗大晶界κ-碳化物和/或α粒子的形成，从而保持单相奥氏体基体；而热轧后缓冷或卷取会使κ-碳化物/α相沿晶界和晶内析出，其尺寸约为固溶+淬火+550 °C时效产物的3–6倍，显著降低塑性与韧性，因此奥氏体钢必须从固溶温度快冷。",
    "在Al>7%、C>0.7%的高合金化钢中，固溶后的冷却（水淬甚至空冷）过程中先发生调幅（spinodal）分解，使奥氏体中的C和Al产生化学调制而分解为溶质贫化相γ′与溶质富集相γ″；进一步降温时γ″经短程有序化转变为L1₂相，L1₂再经C原子的进一步有序化转变为E2₁结构的亚稳κ′-碳化物，即γ→γ′+γ″→γ′+L1₂(SRO)→γ′+κ′。",
    "奥氏体分解产物（仅SRO还是直接形成κ′）由Al、C含量与冷却速率共同决定：Al<7%的合金在较慢冷速下只形成SRO，而高Al高C合金在水淬甚至空冷过程中即可直接形成κ′；随C、Al含量增加，调幅分解动力学、SRO密度和细L′1₂的数量均增加，尤其当C>1.3%、Al>10%时。",
    "初始位错穿过FCC点阵时会破坏SRO，因而比后继位错承受更高的滑移阻力，使后续塑性变形局部化于滑移带（即'滑移面软化'，glide plane softening）；这一机制解释了为何无论SFE和时效状态如何，奥氏体Fe-Mn-Al-C钢的塑性变形始终由平面滑移主导、且不形成位错胞。",
    "Al显著提高奥氏体SFE（每wt% Al约+10 mJ/m²，C为+40 mJ/m²/wt%），从而抑制形变孪生，使变形机制由TRIP/TWIP转变为以平面滑移为特征的位错滑移，这是含Al奥氏体钢应变硬化率低于无Al Mn TWIP钢的原因。",
    "κ′-碳化物被位错切过会进一步增强平面滑移；当时效使κ′的尺寸和体积分数增大时，位错遇到并切过κ′的概率提高，只需形成少量滑移带即可承载塑性应变，因而滑移带形成活性下降、应变硬化率随时效时间降低。",
    "Al提高奥氏体晶格常数（约0.00094 nm per %Al），减小奥氏体与晶内κ′之间的错配，从而降低共格应变能；加上Al、C提高κ析出的化学驱动力，二者共同促进晶内κ′析出，并可用临界晶格常数（约0.3670 nm）作为经验判据（对应判据式0.098(wt%Al)+0.208(wt%C)=1−0.0054(wt%Mn)）。",
    "在SRO或共格纳米κ′存在的条件下，高SFE奥氏体钢发展出微带诱导塑性（MBIP，Taylor点阵→畴界→微带及其交割）、动态滑移带细化（DSBR，滑移带间距随应变逐渐减小）和剪切带诱导塑性（SIP，剪切带均匀排列并由纳米κ′维持应变硬化）等新机制，使其延伸率可达约100%。",
    "在溶质含量低的合金（Al<6%）中，κ析出被抑制，一次硬化机制为位错型应变硬化并在高载荷下继以机械孪生；Al的加入抑制孪生导致抗拉强度和加工硬化率下降。",
    "固溶态（ST+WQ）钢在动态加载下因在剪切局部化之前先发生加工硬化，从而表现出对绝热剪切带（ASB）断裂的抗力；在高应变速率下形成剧烈局部化剪切带、并因低热导无法耗散带内瞬时高温而失效，这是其高比吸能的来源，而时效态则失去该抗力。"
  ],
  "conclusions": "该ST+WQ奥氏体Fe-Mn-Al-C钢的拉伸性能与高Mn TWIP钢相似（在强度—延伸率\"banana图\"上占据Mn TWIP钢的位置但覆盖面积更大，被归入第二代先进高强钢空间），其固溶态冲击韧性略低于Cr-Ni不锈钢但高于常规高强钢，动态断裂韧性相当于或高于4130钢，高应变速率吸能与高Mn TWIP钢相当并比常规深冲钢高约50%。综述强调Al在此类钢中起双重作用：既降密度（每1 wt% Al约1.3%）又改变物理冶金与变形机制（提高SFE、产生SRO/κ′），但同时也使杨氏模量下降（每1 wt% Al约2–2.5%），故此类钢应使用于刚度非限制因素的结构件。Al含量低于7%时效不产生κ硬化；Al>10%会引入δ-铁素体带并严重恶化塑性及增加各向异性。与其它三类低密度钢相比，奥氏体Fe-Mn-Al-C钢被评价为最有前景（superior strain hardening、高吸能、对成分与工艺小幅变化响应稳健），可用常规HSLA钢生产线生产热轧/冷轧带材；可由水淬获得含SRO的单相奥氏体（高强度+高塑性），或由控制冷却/短时时效获得含κ′的单相奥氏体（高屈服强度+中等塑性），从而在不改变化学成分的前提下通过工艺控制获得宽范围的力学性能，具有明确的汽车应用工程意义。另一重要发现是：固溶+淬火态与欠时效态的组织决定了上述优异塑性，而峰时效/过时效态因粗大晶界κ*-碳化物、晶界片层状析出和/或β-Mn而强度升高、塑性与韧性大幅下降，甚至出现近水平或负的应变硬化率，其微观原因尚待进一步研究。",
  "unmapped": [
    "综述指出，固溶态奥氏体Fe-Mn-Al-C钢在热轧态与固溶态之间的CVN韧性差别很大（如Fe-30Mn-9Al-2.7Si-0.9C-0.023P钢热轧态仅22 J/cm²，1100 °C/10 min固溶水淬后升至160 J/cm²），归因于热轧缓冷材料中形成了SRO和/或κ′-碳化物。",
    "同成分Fe-28Mn-9Al-0.8C钢固溶水淬后的总延伸率在不同文献中差异极大（35% vs 100%），两者再加热制度相同（1200 °C/2 h）并均经65%冷轧+1000 °C/1 h水淬，差异被归因于奥氏体晶粒尺寸（38 μm vs 80 μm）和拉伸试样几何不同，确切原因仍不清楚。",
    "ST+WQ状态下钢的屈服强度和延伸率对固溶后冷却速率十分敏感：较低的冷速因形成更高密度的SRO或κ′析出而提高强度；提高固溶温度则因奥氏体晶粒粗化而降低强度、提高延伸率。",
    "与拉伸性能相比，本类钢的应用性能数据明显不足：疲劳行为文献结论互相矛盾（等应力幅下不同组织循环寿命相近，但也有报道奥氏体钢疲劳寿命高于双相钢；淬火态奥氏体钢疲劳强度高于奥氏体Cr-Ni钢但低于马氏体Cr钢，Fe-Mn-Al-C的抗疲劳裂纹扩展能力优于304L），可成形性（r值、扩孔率、弯曲角、杯突高度）与焊接性、涂覆性数据同样有限。",
    "高Al带来的工业加工难题（与耐火材料/保护渣反应导致成分偏差、氧化铝堵塞水口、铸带表面Al氧化物、热加工中难去除的(Al,Mn,Fe)氧化物层、因偏析降低固相线及低热导引起的热裂、晶界氧化物/α相/κ-碳化物及有序化转变引起的冷裂）限制了该ST+WQ钢种从实验室向工业规模放大。",
    "奥氏体Fe-Mn-Al-C钢在固溶+时效态仍被报道对氢脆敏感，而Fe-18Mn-0.6C-1.5Al的抗氢脆性有所改善，此类成形开裂与延迟断裂问题被视为限制应用的关键。"
  ]
}

File: 02_extraction/10.1016_j.pmatsci.2017.05.002/output/wiki/sample_fe-mn-al-c-ferrite-duplex__ferrite-duplex-cr-intercritical-annealed-austempered.wiki.json
{
  "identity": {
    "paper_id": "10.1016_j.pmatsci.2017.05.002",
    "doi": "10.1016/j.pmatsci.2017.05.002",
    "sample_id": "sample_fe-mn-al-c-ferrite-duplex__ferrite-duplex-cr-intercritical-annealed-austempered",
    "alloy_id": "alloy_fe-mn-al-c-ferrite-duplex",
    "process_id": "proc_ferrite-duplex-cr-intercritical-annealed-austempered",
    "sample_label": null,
    "aliases": [
      "ferrite based duplex steel (cold rolled + intercritical annealed + austempered)"
    ]
  },
  "summary": "A ferrite-based duplex Fe-Mn-Al-C low-density steel (canonical reported alloy Fe-3.5Mn-5.8Al-0.35C) that was cold rolled and then intercritically annealed at 780–980 °C for 50 s, fast cooled (15 °C/s) to 400 °C and austempered at 400 °C for 180 s. The study/review question is how this processing sequence refines the δ-ferrite and γ phases, adjusts the mechanical stability and morphology of the austenite, and through C enrichment of the austenite (γ → κ + α + γR) leaves metastable retained austenite able to contribute TRIP/TWIP plasticity inside a coarse-grained δ-ferrite matrix.",
  "composition": "Ferrite-based duplex Fe-Mn-Al-C low-density steel. The alloy class is defined by Al ~3–7 wt%, Mn ~2–12 wt% and C ~0.05–0.5 wt%, i.e. low C (0.1–0.4%), medium Mn (3–9%) and medium Al (3–6%), balance Fe. The specific alloy reported for this cold-rolled + intercritical-annealed + austempered route is Fe-3.5Mn-5.8Al-0.35C. Al is added to lower density (≈1.3% density reduction per 1 wt% Al) and stabilises ferrite, while Mn and C act as austenite formers/stabilisers; the moderate Mn and Al levels are what give the bimodal ferrite-plus-austenite structure with a relatively low austenite stability.",
  "processing": "Process family: the ferrite-based duplex composition is first hot rolled to a banded δ-ferrite + γ microstructure (elongated δ-ferrite stringers parallel to the rolling direction with refined, banded γ grains), then cold rolled. The cold-rolled Fe-3.5Mn-5.8Al-0.35C sheet is then intercritically annealed at 780–980 °C for 50 s (the general ferrite-based duplex practice uses 700–900 °C), which refines the δ-ferrite and γ grains and adjusts the stability and morphology of the austenite. After annealing it is fast cooled at 15 °C/s to 400 °C to avoid decomposition of the austenite, then given an austempering (isothermal bainitic) treatment at 400 °C for 180 s. The austempering enriches the austenite with C by suppressing carbide formation during the bainitic transformation so that austenite can be retained at room temperature. An alternative reported variant of the same steel uses fast cooling at 150 °C/s to 500–600 °C followed by isothermal annealing for 60 min, which gives a polygonal ferrite matrix (recrystallised from δ-ferrite) plus lamellae along the prior γ grain boundaries containing fine α-ferrite, κ-carbide and retained austenite. Ferrite-based duplex steels in general are practical only as cold-rolled products, since the hot-rolled δ-ferrite is coarse and elongated, so cold rolling plus annealing is required to control the final microstructure.",
  "microstructure": "At hot-working temperature the alloy is a δ-ferrite (>50%, BCC) + γ (FCC) duplex, with clustered austenite particles (10–40%) in a coarse-grained δ-ferrite matrix giving a bimodal structure. Hot rolling produces elongated δ-ferrite stringers/bands parallel to the rolling direction and refined, banded γ grains; during hot working there is C, Mn and Al partitioning between δ and γ with some γ→α transformation, so α-ferrite can form along δ/γ boundaries or within γ grains along dislocations. After cold rolling + intercritical annealing + austempering the final microstructure may comprise a combination of δ, γ, α, κ, martensite (M) and bainite (B), or some of them, depending on composition and annealing parameters. Intercritical annealing partially reverse-transforms γ to α and partitions elements between austenite and ferrite. During austempering/isothermal treatment the γ phase partially decomposes by a eutectoid reaction into α-ferrite and needle-like κ-carbide (γ → κ + α + γR), leaving retained austenite (γR) at room temperature. κ-carbide has an ordered FCC E2₁ perovskite (L′1₂) structure; in the lamellar structure formed along prior γ grain boundaries it is needle-like and coherent with retained austenite. Interface character depends on matrix structure: γR/κ and γ/κ interfaces are coherent (lattice mismatch <3%; κ lattice parameter 0.383–0.386 nm), whereas α/κ interfaces are semicoherent (lattice mismatch 6%; κ lattice parameter 0.387–0.389 nm); because of this, in the ferritic/duplex case the precipitates are thicker and more elongated/rod-like than the nanoscale cuboidal κ in austenitic steels. Non-stoichiometric κ-carbide was also observed in the ferritic matrix after isothermal annealing at 500 °C. For low Mn/C compositions the austenite decomposition temperature is high, so coarse κ-carbides can form even at hot-working temperatures as a shell at the δ/γ interface around austenite; increasing Mn avoids these coarse κ-carbides. For duplex Fe-Mn-Al-C steels the ferrite can order to B2 or DO₃ at low temperature, and DO₃ (which causes embrittlement) should be avoided.",
  "properties": "Tensile properties (CR + intercritical annealing + austempering, with annealing parameters adjusted): UTS 600–950 MPa and total elongation 30–70%. General hot-rolled ferrite-based duplex class (Table 2): UTS ~400–900 MPa, TE ~10–40%. A specific austempered example, Fe-3.3Mn-6.6Al-0.2C (quenched to 400 °C and austempered 10 min), shows a UTS plateau of ~610 MPa with ~27% elongation, versus only ~15% for the same steel annealed at 800 °C/5 min and water quenched, i.e. austempering gives higher elongation. Mechanical and thermal stability of the austenite decreases as its size and volume fraction increase. In the ''banana'' strength-elongation map the ferrite-based duplex steels sit at the upper bound of the first-generation advanced high strength steels (1G-AHSS). Characterisation of the class draws on optical microscopy, SEM, TEM, X-ray diffraction and thermodynamic (FactSage/CALPHAD) calculations; no hardness, fatigue, toughness or corrosion data are resolved specifically for this annealed+austempered sample.",
  "mechanisms": [
    "Cold rolling followed by intercritical annealing refines the grain size of both δ-ferrite and γ and is used to adjust the mechanical stability and morphology of the austenite, because the coarse, elongated hot-rolled δ-ferrite alone gives high mechanical anisotropy and is not directly usable.",
    "During intercritical annealing the austenite partially reverse-transforms to α-ferrite and C, Mn and Al partition between austenite and ferrite, so the austenite becomes enriched in C and Mn and depleted in Al relative to the nominal composition, which raises austenite stability above what the bulk composition suggests.",
    "Fast cooling at 15 °C/s to 400 °C suppresses the diffusional decomposition of austenite, keeping the austenite metastable so that it can be further treated rather than transforming to ferrite and carbides.",
    "Austempering (isothermal bainitic treatment) at 400 °C enriches the austenite with C by suppressing carbide formation during the bainitic transformation, so that part of the austenite is retained at room temperature; this is the step that enables the retained-austenite (γR) constituent.",
    "During the isothermal/austempering treatment the γ phase partially decomposes by a eutectoid reaction into α-ferrite plus needle-like κ-carbide and retained austenite (γ → κ + α + γR); because γR/κ interfaces are coherent (mismatch <3%) while α/κ interfaces are only semicoherent (6%), the κ-carbides in this ferrite-containing matrix are thicker and more rod-like than the nanoscale cuboidal κ-carbides in austenitic Fe-Mn-Al-C steels.",
    "The bimodal ferrite-based duplex structure deforms so that most strain is accommodated by the coarse δ-ferrite matrix while the refined, homogeneously distributed austenite particles undergo a deformation-induced martensitic transformation (TRIP) and/or deformation twinning (TWIP), the balance between the two depending on the austenite's mechanical stability, stacking fault energy, grain size and crystallographic orientation.",
    "The overall strength-ductility balance of ferrite-based duplex steels arises from combining the plastic deformation of the δ-ferrite with the TRIP and/or TWIP contribution of the retained austenite, which requires the austenite stability to be optimised through composition and processing.",
    "For low-Mn/low-C duplex compositions the austenite decomposition temperature is high, so coarse κ-carbides can form already at hot-working temperatures as a shell at the δ/γ interface around austenite; increasing Mn suppresses this coarse κ formation, which is why Mn content controls which transformation products appear in these steels."
  ],
  "conclusions": "Ferrite-based duplex low-density Fe-Mn-Al-C steels are a promising alternative among lightweight steels: a bimodal structure of clustered austenite particles in a coarse-grained δ-ferrite matrix can be obtained by process control at relatively low alloying contents, and the plastic deformation of the ferrite together with the TRIP and/or TWIP effects of the retained austenite can be profitably combined. This class exhibits an improved combination of strength and ductility compared with the first-generation advanced high strength steels and plots at the upper bound of the 1G-AHSS in the strength-elongation (banana) diagram. Because the hot-rolled microstructure (partially recrystallised, elongated δ-ferrite) gives high anisotropy, ferrite-based duplex steels are practical only as cold-rolled products, where cold rolling plus intercritical annealing (and austempering) is needed to control the final microstructure. The microstructural constituents of duplex steels are more diverse and their evolution more complicated than in ferritic or austenitic low-density steels: the coexistence of δ and γ, the different recrystallisation behaviour of the two phases, the partial reverse transformation of γ to α, and element partitioning during intercritical annealing allow many microstructural variants, and the final structure may comprise a combination of δ, γ, α, κ, martensite and bainite. The phase constitution, size, volume fraction and distribution can be controlled by adjusting the annealing parameters together with the preceding cold rolling and the following austempering, the key aim being to control the mechanical stability of the austenite.",
  "unmapped": [
    "In this Fe-3.5Mn-5.8Al-0.35C steel, the thermal and mechanical stability of the austenite was reported to decrease as the austenite size and volume fraction increase, and non-stoichiometric κ-carbide was observed to precipitate within the ferritic matrix after isothermal annealing at 500 °C.",
    "An alternative processing variant applied to the same steel — fast cooling at 150 °C/s to 500–600 °C followed by isothermal annealing for 60 min — produced a polygonal ferrite matrix (recrystallised from δ-ferrite) plus lamellae along the prior γ grain boundaries consisting of fine α-ferrite, κ-carbide and retained austenite.",
    "Although the paper is a broad review, the ferrite-based duplex annealed/austempered route is stated to require cold rolling and intercritical annealing because hot-rolled ferrite-based duplex sheet has coarse, elongated, partially recrystallised δ-ferrite that produces high mechanical anisotropy; the δ-ferrite stringers and any δ/γ interface incompatibility are also identified as crack-initiation sites in these steels."
  ]
}
