Repository: RiverYanggg/SteelDig_datasbase

# SteelDig 企业级材料知识库

以 68 篇 Fe–Mn–Al–C 系低密度钢文献为语料，按《数据库建立》的总体架构落地：
**资产湖（不可变）→ PostgreSQL 事实层 → 检索层 → 消费层 API**。

当前状态：**已建成并完成全量入库**，68 篇 / 638 样品 / 1,508 条性能量 / 68,944 条溯源记录，
95 项测试（完整性 + API + 界面 + 校订 + 成分检索）全部通过，`error` 级质量问题为 0。

```
database/
├── 01_raw/mineru_source/     # 资产 A：MinerU 解析，68 篇（PDF + 图 + content_list）
├── 02_extraction/            # 资产 B：LLM 提取，68 篇（preprocess/output/timing）
├── 03_manifests/             # 资产清单、论文主索引、run 归属映射
├── 04_reports/               # 质检与覆盖率报告（自动生成）
├── 05_lake/                  # ★ 资产湖：内容寻址、不可变（sha256 命名）
├── 06_db/                    # ★ 数据库工程：迁移 / ETL / API / 测试 / 编排
├── 07_docs/                  # ★ 架构、数据字典、ER、运维、查询手册
└── scripts/                  # 早期整理脚本
```

---

## 增删改查（CRUD）

**查**通过 SQL、REST、界面三种方式提供；**改 / 增 / 删**通过 `curate.change` 校订层完成。
不直接写 `core.*`，因为事实层可被重跑重建（实测直接 `UPDATE` 会在下次 `ingest` 时被覆盖）。

| 能力 | 方式 | 持久 | 审计 |
|---|---|---|---|
| 查 | SQL / `/api/*` / 界面 | — | — |
| 改 | `POST /api/curate/changes` op=update | ✅ 入库后自动重放 | ✅ 前后值 |
| 增 | 新论文走 ETL；新样品走 op=create | ✅ | ✅ |
| 删 | op=delete（物理删，重跑后再删） | ✅ | ✅ 可撤销 |
| 撤销 | `POST /api/curate/changes/{id}/revert` | — | ✅ |

界面在样品页底部有「人工校订」卡片；命令行 `python -m steeldig_db curate list | apply | revert`。
细节与边界见 [`07_docs/07_CRUD.md`](07_docs/07_CRUD.md)。

---

## 浏览界面（仿 Materials Project）

服务端渲染，无构建步骤、无外部 CDN 依赖（ECharts 已 vendor 到本地），离线可用。
启动同一个服务即可访问：

```
http://127.0.0.1:8011/         总览：KPI + 强度-塑性散点 + 合金族构成 + 强塑积排行
http://127.0.0.1:8011/browse   样品库：合金族/元素/强度/延伸率/年份 多维筛选
http://127.0.0.1:8011/composition 成分检索：元素周期表选元素 + 区间，精确优先、无匹配则给最接近
http://127.0.0.1:8011/papers   文献列表 → 文献详情（图表缩略图直接取自资产湖）
http://127.0.0.1:8011/search   检索：全文 + 模糊 + 语义三路召回
http://127.0.0.1:8011/analytics 趋势分析：成分-性能关系、年份分布、属性覆盖率
http://127.0.0.1:8011/quality   数据质量：门禁状态、block_id 对齐、运行版本
http://127.0.0.1:8011/docs     REST API（统一挂在 /api 前缀下）
```

| 总览 | 样品详情 |
|---|---|
| ![总览](07_docs/screenshots/01-home.jpg) | ![样品详情](07_docs/screenshots/03-sample.jpg) |

| 样品库 | 文献详情 |
|---|---|
| ![样品库](07_docs/screenshots/02-browse.jpg) | ![文献详情](07_docs/screenshots/04-paper.jpg) |

| 成分检索（精确） | 成分检索（无匹配 → 模糊） |
|---|---|
| ![成分检索](07_docs/screenshots/09-composition-exact.jpg) | ![模糊匹配](07_docs/screenshots/10-composition-fuzzy.jpg) |

| 检索 | 趋势分析 |
|---|---|
| ![检索](07_docs/screenshots/05-search.jpg) | ![趋势分析](07_docs/screenshots/06-analytics.jpg) |

---

## 快速开始

```bash
cd 06_db
cp .env.example .env
docker compose up -d db                 # PostgreSQL 16 + pgvector，端口 5435
python3 -m venv .venv && .venv/bin/pip install -e etl -e api
.venv/bin/python -m steeldig_db migrate # 建 schema（14 个迁移）
.venv/bin/python -m steeldig_db ingest --all   # 全量入库，约 30 秒
.venv/bin/python -m steeldig_db qa      # 质量门禁
.venv/bin/python -m steeldig_db report  # 覆盖率报告
.venv/bin/uvicorn steeldig_api.main:app --port 8011   # 浏览界面 + API
```

打开 <http://127.0.0.1:8011/> 即是浏览界面，`/docs` 是 API 文档。

也可以先看演示视频：[`07_docs/video/v2/SteelDig_演示预览_v2.mp4`](07_docs/video/v2/SteelDig_演示预览_v2.mp4)
（2 分 32 秒，含中文旁白与字幕；成分筛选 → 性能查看 → 原文溯源 → 最近候选 → 检索 → 校订与质量状态）。
或 `make bootstrap` 一把梭。详细步骤见 [`07_docs/03_RUNBOOK.md`](07_docs/03_RUNBOOK.md)。

---

## 文档导航

| 文档 | 内容 |
|---|---|
| [`SteelDig_演示视频_分镜脚本.docx`](SteelDig_演示视频_分镜脚本.docx) | **演示视频脚本与分镜**（9 页，横向）：逐镜脚本、配音稿、录屏命令、验收标准 |
| [`07_docs/video/v2/SteelDig_演示预览_v2.mp4`](07_docs/video/v2/SteelDig_演示预览_v2.mp4) | **演示视频 v2（2分32秒）**：真实浏览器操作，含中文旁白与字幕；[审看入口](07_docs/video/v2/index.html) |
| [`SteelDig_SFT与数据库_优化版_1025.pptx`](SteelDig_SFT与数据库_优化版_1025.pptx) | **最终优化版（41 页）**：SFT 与数据库汇报，可编辑 PPT |
| [`SteelDig_SFT与数据库_优化版_1025.pdf`](SteelDig_SFT与数据库_优化版_1025.pdf) | 最终优化版 PDF |
| [`SteelDig_SFT与数据库_独立讲稿_1025.docx`](SteelDig_SFT与数据库_独立讲稿_1025.docx) | **配套独立讲稿**：[PDF](SteelDig_SFT与数据库_独立讲稿_1025.pdf) / [Markdown](SteelDig_SFT与数据库_独立讲稿_1025.md) |
| [`07_docs/00_ARCHITECTURE.md`](07_docs/00_ARCHITECTURE.md) | **总体架构**：四层逐层对照、五个问题与五组设施、四条设计原则的落地、ADR 决策记录、成本估算 |
| [`07_docs/00_ARCHITECTURE_PLAIN.md`](07_docs/00_ARCHITECTURE_PLAIN.md) | **架构说明书（白话版）**：零基础可读——五个问题、五组设施、列与 JSONB、代价与边界、名词小词典 |
| [`07_docs/01_SCHEMA.md`](07_docs/01_SCHEMA.md) | ER 图（由系统目录自动生成） |
| [`07_docs/02_DATA_DICTIONARY.md`](07_docs/02_DATA_DICTIONARY.md) | 全部 48 个表/视图的字段字典（自动生成） |
| [`07_docs/03_RUNBOOK.md`](07_docs/03_RUNBOOK.md) | 搭建、日常操作、故障排查、备份恢复、权限 |
| [`07_docs/04_QUERY_COOKBOOK.md`](07_docs/04_QUERY_COOKBOOK.md) | 30+ 条实战查询（数值筛选、成分分面、溯源联查、检索、导出） |
| [`07_docs/05_MATERIALS_PROJECT.md`](07_docs/05_MATERIALS_PROJECT.md) | 与 Materials Project 的逐项对照与取舍 |
| [`07_docs/06_QUALITY.md`](07_docs/06_QUALITY.md) | 三级质量模型、当前问题、已知缺陷 |
| [`07_docs/08_TESTDRIVE.md`](07_docs/08_TESTDRIVE.md) | **本地试用指南**：从确认服务到跑通读/写/撤销的完整命令清单 |
| [`07_docs/07_CRUD.md`](07_docs/07_CRUD.md) | **增删改查**：三层写入模型、白名单、API/UI/CLI 用法、边界 |
| [`04_reports/qa_report.md`](04_reports/qa_report.md) | 最新一次的自动质检报告 |

---

## 数据规模

| 指标 | 数值 |
|---|---|
| 论文 | 68 |
| 合金 / 样品 | 250 / 638 |
| 属性量（其中可数值化） | 1,508（1,304，86%） |
| 相记录 / 工艺步骤 | 1,493 / 2,610 |
| 图·表 / 图观察项 | 1,041 / 12,405 |
| 公式 | 396 |
| 证据块 | 10,316 |
| 溯源记录 | 68,944 |

File: 02_extraction/10.1007_s11837-014-1065-1/output/sample/sample_fe-7al__aimfc-cold-rolled-annealed.data.json
{
  "samples": [
    {
      "sample_id": "sample_fe-7al__aimfc-cold-rolled-annealed",
      "paper_id": "10.1007_s11837-014-1065-1",
      "alloy_id": "alloy_fe-7al",
      "process_id": "proc_aimfc-cold-rolled-annealed",
      "sample_label": "Fe-7Al alloy (cold rolled and annealed)",
      "aliases": [
        "Fe-7Al AIMFC cold-rolled and annealed sheet",
        "cold-rolled and annealed Fe-7Al (AIMFC)"
      ]
    }
  ],
  "processing_steps": [
    {
      "processing_step_id": "step_1",
      "sequence": "1",
      "type": "melting and casting",
      "method": "air induction melting with flux cover (AIMFC)",
      "temperature": "1900",
      "temperature_unit": "K",
      "duration": "2 min",
      "atmosphere": "air, with protective flux cover (Al2O3, CaO, MgO, CaF2)",
      "cooling_medium": null,
      "heating_or_cooling_rate": null,
      "reduction_ratio": null,
      "processing_steps_notes": "30-kg heats in an Inductotherm medium-frequency AIM furnace of 50-kg capacity; commercial purity Al and Fe; Fe charge cleaned by pickling in dilute HCl; flux added after melting Fe; cleaned/preheated Al plunged into molten Fe; melt top poured into split cast iron molds."
    },
    {
      "processing_step_id": "step_2",
      "sequence": "2",
      "type": "mechanical processing",
      "method": "hot forging",
      "temperature": "1373",
      "temperature_unit": "K",
      "duration": "1 h (preheat)",
      "atmosphere": null,
      "cooling_medium": null,
      "heating_or_cooling_rate": null,
      "reduction_ratio": null,
      "processing_steps_notes": "80-mm-diameter AIMFC ingot preheated in a hearth furnace at 1373 K for 1 h and hot-forged in a 1-tonne pneumatic forge hammer with die platens at room temperature."
    },
    {
      "processing_step_id": "step_3",
      "sequence": "3",
      "type": "mechanical processing",
      "method": "hot rolling",
      "temperature": "1373",
      "temperature_unit": "K",
      "duration": "1 h (preheat)",
      "atmosphere": null,
      "cooling_medium": null,
      "heating_or_cooling_rate": null,
      "reduction_ratio": "50%",
      "processing_steps_notes": "24-mm-thick forged sections preheated at 1373 K for 1 h and hot rolled by 50% with 1-mm reduction in thickness per pass; samples reheated after every six rolling passes; final thickness of the hot-rolled plate was 12 mm."
    },
    {
      "processing_step_id": "step_4",
      "sequence": "4",
      "type": "mechanical processing",
      "method": "cold rolling",
      "temperature": null,
      "temperature_unit": null,
      "duration": null,
      "atmosphere": null,
      "cooling_medium": null,
      "heating_or_cooling_rate": null,
      "reduction_ratio": null,
      "processing_steps_notes": "Cold rolled to thin sheets (2 mm) and foils (Fig. 3); cold-rolling reduction ratio and temperature are not reported."
    },
    {
      "processing_step_id": "step_5",
      "sequence": "5",
      "type": "heat treatment",
      "method": "annealing",
      "temperature": null,
      "temperature_unit": null,
      "duration": null,
      "atmosphere": null,
      "cooling_medium": null,
      "heating_or_cooling_rate": null,
      "reduction_ratio": null,
      "processing_steps_notes": "Annealed after cold rolling to produce the cold-rolled and annealed sheet; annealing temperature and time are not reported in the text."
    }
  ],
  "structures": [
    {
      "structure_id": "structure_1",
      "overall_structure": "Totally disordered Fe-Al solid solution (single phase)",
      "number_of_phases": 1,
      "microstructure_counts": null,
      "microstructure_list": [
        {
          "microstructure_id": "micro_1",
          "region": null,
          "related_sequence": null,
          "phases_present": [
            {
              "phase_name": "disordered Fe-Al solid solution (Fe-7 wt.% Al)",
              "crystal_structure": null,
              "volume_fraction": null,
              "morphology": null,
              "grain_size": null,
              "texture": null
            }
          ],
          "defects": [],
          "grain_structure": {
            "average_grain_size": null,
            "grain_size_distribution": null,
            "texture": null
          },
          "precipitates": []
        }
      ]
    }
  ],
  "interfaces": [],
  "properties": [
    {
      "property_set_id": "prop_tensile_rt",
      "measurement_conditions": {
        "temperature": "room temperature",
        "temperature_unit": null,
        "environment": null,
        "strain_rate": null,
        "specimen_geometry": "2-mm-thick cold-rolled and annealed sheet",
        "test_standard": null,
        "other_conditions": null
      },
      "mechanical": {
        "tensile_properties": {
          "yield_strength": [
            {
              "direction": null,
              "value": "340 ± 8.1",
              "unit": "MPa",
              "uncertainty": "± 8.1"
            }
          ],
          "ultimate_tensile_strength": [
            {
              "direction": null,
              "value": "467 ± 5.8",
              "unit": "MPa",
              "uncertainty": "± 5.8"
            }
          ],
          "elongation": [
            {
              "direction": null,
              "value": "40 ± 3.5",
              "unit": "%",
              "uncertainty": "± 3.5"
            }
          ],
          "youngs_modulus": null,
          "stress_strain_curves": null,
          "stress_strain_distribution": [],
          "strain_hardening_rate": []
        },
        "hardness": [],
        "fracture_toughness": null,
        "fatigue_properties": null,
        "creep_properties": null
      },
      "physical": null,
      "chemical": null,
      "radiation_properties": null
    }
  ],
  "performance": [
    {
      "performance_id": "perf_1",
      "service_conditions": {
        "operating_temperature": {
          "min": null,
          "max": null,
          "unit": null
        },
        "stress_state": "tensile (room-temperature tensile test)",
        "environment": null
      },
      "lifetime_prediction": null,
      "comparative_performance": {
        "benchmark_alloy_id": "alloy_fe-7al",
        "benchmark_process_id": "VIM (vacuum induction melting) Fe-7Al",
        "benchmark_sample_id": null,
        "comparison_metric": "Room-temperature tensile ductility of AIMFC-produced Fe-7Al is comparable to VIM-produced Fe-7Al; AIMFC properties are superior to AIM.",
        "improvement_percentage": null
      }
    }
  ],
  "characterization_methods": [
    {
      "characterization_id": "char_tensile_rt",
      "microstructure_id": null,
      "technique": "Room-temperature tensile testing",
      "instrument_or_setup": null,
      "measurement_conditions": "Room temperature; 2-mm-thick cold-rolled and annealed sheet",
      "purpose": "Measure ultimate tensile strength, yield strength and total elongation of the cold-rolled and annealed AIMFC Fe-7Al sheet.",
      "key_findings": "UTS 467 ± 5.8 MPa; YS 340 ± 8.1 MPa; EL total 40 ± 3.5%."
    },
    {
      "characterization_id": "char_chem_table1",
      "microstructure_id": null,
      "technique": "Chemical composition analysis (including gas analysis)",
      "instrument_or_setup": "RH-444 Leco gas analyzer (hydrogen analysis)",
      "measurement_conditions": null,
      "purpose": "Determine the chemical composition of the AIMFC Fe-7Al ingot.",
      "key_findings": "Al 7.30, Si 0.14, Mn 0.045, S 0.0016, C 0.019, O 0.0057, H 0.0023, N 0.0018 wt.%."
    }
  ],
  "computational_details": [],
  "unmapped_findings": [
    "Measured chemical composition of the AIMFC Fe-7Al ingot (Table I): Al 7.30, Si 0.14, Mn 0.045, S 0.0016, C 0.019, O 0.0057, H 0.0023, N 0.0018 wt.% (Fe balance). Hydrogen analysed by RH-444 Leco gas analyzer.",
    "Fe-7 wt.% Al alloy represents a totally disordered solid solution alloy (single phase), unlike Fe-9 wt.% Al which is expected to exhibit short-range ordering.",
    "Fe-Al alloys containing 6-9 wt.% Al show about a 10% reduction in density ('lightweight steels'); a general iron-aluminum alloy density of 6.7 g/cm3 is quoted in the gas-porosity discussion.",
    "The cold-rolled and annealed AIMFC Fe-7Al sheet (2 mm thick) exhibited excellent room-temperature ductility (~40% total elongation); Fe-7Al by VIM and AIMFC could be cold-rolled to thin sheets and foils (Fig. 3).",
    "No annealing temperature/time or cold-rolling reduction ratio is reported for the cold-rolled and annealed sheet; no specific cold-rolled-and-annealed microstructure (grain size/texture) is described in the text."
  ]
}

File: 02_extraction/10.1007_s11837-014-1126-5/output/sample/sample_fe-26mn-9.7al-0.54c__annealed.data.json
{
  "samples": [
    {
      "sample_id": "sample_fe-26mn-9.7al-0.54c__annealed",
      "paper_id": "10.1007_s11837-014-1126-5",
      "alloy_id": "alloy_fe-26mn-9.7al-0.54c",
      "process_id": "proc_annealed",
      "sample_label": "Austenite-based duplex",
      "aliases": [
        "Austenite-based duplex steel",
        "Fe-26Mn-9.7Al-0.54C annealed"
      ]
    }
  ],
  "processing_steps": [
    {
      "processing_step_id": "step_1",
      "sequence": "1",
      "type": "heat treatment",
      "method": "Annealed",
      "temperature": null,
      "temperature_unit": null,
      "duration": null,
      "atmosphere": null,
      "cooling_medium": null,
      "heating_or_cooling_rate": null,
      "reduction_ratio": null,
      "processing_steps_notes": "Processing condition reported as 'Annealed' in Table I; no temperature, time or other annealing parameters are specified for this sample."
    }
  ],
  "structures": [
    {
      "structure_id": "struct_1",
      "overall_structure": "Duplex microstructure consisting of austenite and ferrite; classified as an austenite-based duplex steel with austenite as the major phase.",
      "number_of_phases": 2,
      "microstructure_counts": null,
      "microstructure_list": [
        {
          "microstructure_id": "micro_1",
          "region": null,
          "related_sequence": "1",
          "phases_present": [
            {
              "phase_name": "austenite (γ)",
              "crystal_structure": "face-centered cubic (fcc)",
              "volume_fraction": null,
              "morphology": "major phase",
              "grain_size": null,
              "texture": null
            },
            {
              "phase_name": "ferrite (α)",
              "crystal_structure": "body-centered cubic (bcc)",
              "volume_fraction": null,
              "morphology": "minor phase",
              "grain_size": null,
              "texture": null
            }
          ],
          "defects": [],
          "grain_structure": {
            "average_grain_size": null,
            "grain_size_distribution": null,
            "texture": null
          },
          "precipitates": []
        }
      ]
    }
  ],
  "interfaces": [],
  "properties": [
    {
      "property_set_id": "prop_1",
      "measurement_conditions": {
        "temperature": null,
        "temperature_unit": null,
        "environment": null,
        "strain_rate": null,
        "specimen_geometry": null,
        "test_standard": null,
        "other_conditions": null
      },
      "mechanical": {
        "tensile_properties": {
          "yield_strength": [
            {
              "direction": null,
              "value": "608 MPa",
              "unit": "MPa",
              "uncertainty": null
            }
          ],
          "ultimate_tensile_strength": [
            {
              "direction": null,
              "value": "882 MPa",
              "unit": "MPa",
              "uncertainty": null
            }
          ],
          "elongation": [
            {
              "direction": null,
              "value": "26.7% (uniform elongation, UE)",
              "unit": "%",
              "uncertainty": null
            },
            {
              "direction": null,
              "value": "30.3% (total elongation, TE)",
              "unit": "%",
              "uncertainty": null
            }
          ],
          "youngs_modulus": null,
          "stress_strain_curves": null,
          "stress_strain_distribution": [],
          "strain_hardening_rate": []
        },
        "hardness": [],
        "fracture_toughness": null,
        "fatigue_properties": {
          "fatigue_limit": null,
          "cycles_to_failure": null
        },
        "creep_properties": {
          "steady_state_creep_rate": null,
          "rupture_life": null
        }
      },
      "physical": {
        "density": null,
        "thermal_properties": null,
        "electrical_properties": null,
        "magnetic_properties": null
      },
      "chemical": {
        "corrosion_resistance": null,
        "oxidation_resistance": null
      },
      "radiation_properties": {
        "void_swelling": null,
        "irradiation_hardening": null,
        "helium_embrittlement": null
      }
    }
  ],
  "performance": [
    {
      "performance_id": "perf_1",
      "service_conditions": null,
      "lifetime_prediction": null,
      "comparative_performance": [
        {
          "benchmark_alloy_id": null,
          "benchmark_process_id": null,
          "benchmark_sample_id": null,
          "comparison_metric": "More ductile and stretchable than conventional DP800 sheet steel of similar tensile strength",
          "improvement_percentage": null
        },
        {
          "benchmark_alloy_id": null,
          "benchmark_process_id": null,
          "benchmark_sample_id": null,
          "comparison_metric": "More ductile and stretchable than conventional TRIP780 sheet steel of similar tensile strength",
          "improvement_percentage": null
        }
      ]
    }
  ],
  "characterization_methods": [],
  "computational_details": [],
  "unmapped_findings": [
    "Strain hardening exponent n = 0.23 (for the whole range of plastic strain) is reported for this sample in Table I; normal anisotropy factor r̄ is not reported (marked '-' in Table I). [b0066]",
    "This sample appears in Table I as 'Austenite-based duplex' with nominal composition Fe-26Mn-9.7Al-0.54C (wt.%) and processing condition 'Annealed'. [b0066, figure_unlabelled_001]",
    "In the strength-elongation 'banana diagram' (Fig. 9), Fe-Mn-Al-C duplex steels (α + γ) are shown as a class-level envelope at roughly 600-800 MPa UTS and 40-60% total elongation, and Fe-Mn-Al-C steels are listed with a density reduction of 10-20%; this is a category range and not a direct measurement of this sample. [b0052, b0054, figure_009]"
  ]
}

File: 02_extraction/10.1007_s11837-014-1126-5/output/sample/sample_fe-6.8al-0.0035c-0.1ti__cold-rolled-annealed.data.json
{
  "samples": [
    {
      "sample_id": "sample_fe-6.8al-0.0035c-0.1ti__cold-rolled-annealed",
      "paper_id": "10.1007_s11837-014-1126-5",
      "alloy_id": "alloy_fe-6.8al-0.0035c-0.1ti",
      "process_id": "proc_cold-rolled-annealed",
      "sample_label": "Ferritic (IF)",
      "aliases": [
        "Ferritic (IF) steel",
        "Fe-6.8Al-0.0035C-0.1Ti cold rolled and annealed"
      ]
    }
  ],
  "processing_steps": [
    {
      "processing_step_id": "step_1",
      "sequence": "1",
      "type": "casting",
      "method": "ingot casting",
      "temperature": null,
      "temperature_unit": null,
      "duration": null,
      "atmosphere": null,
      "cooling_medium": null,
      "heating_or_cooling_rate": null,
      "reduction_ratio": null,
      "processing_steps_notes": "Ingot casting is the first step in the typical laboratory thermomechanical route for Fe-Al-(C) ferritic sheet steels (this Fe-6.8Al-0.0035C-0.1Ti alloy belongs to the Fe-Al-(C) ferritic class)."
    },
    {
      "processing_step_id": "step_2",
      "sequence": "2",
      "type": "heat treatment",
      "method": "reheating",
      "temperature": "1250 °C",
      "temperature_unit": null,
      "duration": null,
      "atmosphere": null,
      "cooling_medium": null,
      "heating_or_cooling_rate": null,
      "reduction_ratio": null,
      "processing_steps_notes": null
    },
    {
      "processing_step_id": "step_3",
      "sequence": "3",
      "type": "mechanical processing",
      "method": "rough rolling",
      "temperature": null,
      "temperature_unit": null,
      "duration": null,
      "atmosphere": null,
      "cooling_medium": null,
      "heating_or_cooling_rate": null,
      "reduction_ratio": null,
      "processing_steps_notes": null
    },
    {
      "processing_step_id": "step_4",
      "sequence": "4",
      "type": "heat treatment",
      "method": "reheating",
      "temperature": "1250 °C",
      "temperature_unit": null,
      "duration": null,
      "atmosphere": null,
      "cooling_medium": null,
      "heating_or_cooling_rate": null,
      "reduction_ratio": null,
      "processing_steps_notes": null
    },
    {
      "processing_step_id": "step_5",
      "sequence": "5",
      "type": "mechanical processing",
      "method": "hot rolling",
      "temperature": "900 °C (FRT)",
      "temperature_unit": null,
      "duration": null,
      "atmosphere": null,
      "cooling_medium": null,
      "heating_or_cooling_rate": null,
      "reduction_ratio": null,
      "processing_steps_notes": "t_final = 3.5 mm; FRT 900 °C"
    },
    {
      "processing_step_id": "step_6",
      "sequence": "6",
      "type": "cooling",
      "method": "run-out table cooling",
      "temperature": null,
      "temperature_unit": null,
      "duration": null,
      "atmosphere": null,
      "cooling_medium": null,
      "heating_or_cooling_rate": null,
      "reduction_ratio": null,
      "processing_steps_notes": null
    },
    {
      "processing_step_id": "step_7",
      "sequence": "7",
      "type": "coiling",
      "method": "coiling",
      "temperature": "650 °C",
      "temperature_unit": null,
      "duration": null,
      "atmosphere": null,
      "cooling_medium": null,
      "heating_or_cooling_rate": null,
      "reduction_ratio": null,
      "processing_steps_notes": "Fairly high coiling temperature used for ultralow C or interstitial-free type Fe-Al-(C) alloys."
    },
    {
      "processing_step_id": "step_8",
      "sequence": "8",
      "type": "surface treatment",
      "method": "pickling",
      "temperature": "85 °C",
      "temperature_unit": null,
      "duration": null,
      "atmosphere": null,
      "cooling_medium": null,
      "heating_or_cooling_rate": null,
      "reduction_ratio": null,
      "processing_steps_notes": "Pickling medium: HCl"
    },
    {
      "processing_step_id": "step_9",
      "sequence": "9",
      "type": "mechanical processing",
      "method": "cold rolling",
      "temperature": null,
      "temperature_unit": null,
      "duration": null,
      "atmosphere": null,
      "cooling_medium": null,
      "heating_or_cooling_rate": null,
      "reduction_ratio": null,
      "processing_steps_notes": "t_final = 1 mm; cold rolling (rather than warm rolling) is applicable because the alloy contains <8 wt.% Al."
    },
    {
      "processing_step_id": "step_10",
      "sequence": "10",
      "type": "heat treatment",
      "method": "continuous annealing",
      "temperature": "850–900 °C",
      "temperature_unit": null,
      "duration": null,
      "atmosphere": null,
      "cooling_medium": null,
      "heating_or_cooling_rate": null,
      "reduction_ratio": null,
      "processing_steps_notes": "Final annealing after cold rolling; b0071 notes 800–850 °C has been used in laboratory studies for ferritic alloys because of their limited sensitivity of phase transformation to temperature."
    }
  ],
  "structures": [
    {
      "structure_id": "structure_1",
      "overall_structure": "fully ferritic microstructure at room temperature",
      "number_of_phases": 1,
      "microstructure_counts": null,
      "microstructure_list": [
        {
          "microstructure_id": "micro_1",
          "region": null,
          "related_sequence": "10",
          "phases_present": [
            {
              "phase_name": "ferrite (α)",
              "crystal_structure": "bcc",
              "volume_fraction": null,
              "morphology": "fully ferritic",
              "grain_size": null,
              "texture": null
            }
          ],
          "defects": [],
          "grain_structure": {
            "average_grain_size": {
              "value": "just below 70 (between 60 and 80)",
              "unit": "µm"
            },
            "grain_size_distribution": null,
            "texture": "weakened γ-texture with Al addition (reported for ferritic low-density steels)"
          },
          "precipitates": [
            {
              "precipitate_id": "precip_1",
              "type": "Ti carbide / sulfide / carbo-sulfide",
              "size": null,
              "distribution": null,
              "coherency": null
            }
          ]
        }
      ]
    }
  ],
  "interfaces": [],
  "properties": [
    {
      "property_set_id": "prop_tensile",
      "measurement_conditions": {
        "temperature": null,
        "temperature_unit": null,
        "environment": null,
        "strain_rate": null,
        "specimen_geometry": null,
        "test_standard": null,
        "other_conditions": null
      },
      "mechanical": {
        "tensile_properties": {
          "yield_strength": [
            {
              "direction": null,
              "value": "342",
              "unit": "MPa",
              "uncertainty": null,
              "note": "YS"
            }
          ],
          "ultimate_tensile_strength": [
            {
              "direction": null,
              "value": "465",
              "unit": "MPa",
              "uncertainty": null,
              "note": "UTS"
            }
          ],
          "elongation": [
            {
              "direction": null,
              "value": "18.5",
              "unit": "%",
              "uncertainty": null,
              "note": "uniform elongation (UE)"
            },
            {
              "direction": null,
              "value": "31.1",
              "unit": "%",
              "uncertainty": null,
              "note": "total elongation (TE)"
            }
          ],
          "youngs_modulus": null,
          "stress_strain_curves": "Engineering stress-strain curve (Fig. 10, red curve for 6.8Al-0.0035C-0.10Ti) rises to a plateau between the 400 and 600 MPa gridlines extending to ~31-33% strain before a sharp drop.",
          "stress_strain_distribution": [],
          "strain_hardening_rate": [],
          "strain_hardening_exponent": "0.17",
          "normal_anisotropy_factor": "1.37"
        },
        "hardness": [],
        "fracture_toughness": null,
        "fatigue_properties": null,
        "creep_properties": null
      },
      "physical": {
        "density": null,
        "thermal_properties": null,
        "electrical_properties": null,
        "magnetic_properties": null
      },
      "chemical": {
        "corrosion_resistance": null,
        "oxidation_resistance": null
      },
      "radiation_properties": null
    }
  ],
  "performance": [
    {
      "performance_id": "perf_1",
      "service_conditions": {
        "operating_temperature": {
          "min": null,
          "max": null,
          "unit": null
        },
        "stress_state": null,
        "environment": null
      },
      "lifetime_prediction": null,
      "comparative_performance": [
        {
          "benchmark_alloy_id": null,
          "benchmark_process_id": null,
          "benchmark_sample_id": "IF-Rephos",
          "comparison_metric": "strength (yield and tensile)",
          "improvement_percentage": null,
          "qualitative_result": "higher strength than traditional high-strength IF steel (IF-Rephos) due to strong solid-solution strengthening by Al"
        },
        {
          "benchmark_alloy_id": null,
          "benchmark_process_id": null,
          "benchmark_sample_id": "DP500 / HSLA350",
          "comparison_metric": "ductility, strain hardening exponent, normal anisotropy factor",
          "improvement_percentage": null,
          "qualitative_result": "similar ductility and n, higher r̄ than DP500 and HSLA350"
        }
      ]
    }
  ],
  "characterization_methods": [
    {
      "characterization_id": "char_tensile",
      "microstructure_id": null,
      "technique": "tensile testing",
      "instrument_or_setup": null,
      "measurement_conditions": null,
      "purpose": "determine tensile properties (YS, UTS, UE, TE, n, r̄)",
      "key_findings": "YS 342 MPa, UTS 465 MPa, UE 18.5%, TE 31.1%, n 0.17, r̄ 1.37"
    },
    {
      "characterization_id": "char_grain_size",
      "microstructure_id": "micro_1",
      "technique": "mean grain size measurement (bar chart)",
      "instrument_or_setup": null,
      "measurement_conditions": null,
      "purpose": "compare mean grain size of Fe-Al low-density ferritic steels with traditional IF steel",
      "key_findings": "mean grain size of 6.8Al-0.0035C-0.10Ti is just below 70 µm (between 60 and 80 µm gridlines), coarser than traditional IF steel"
    }
  ],
  "computational_details": [],
  "unmapped_findings": [
    "Density reduction for ferritic low-density steels is given as 7.5–12.7% in the Fig. 9 legend, and approximately 8 wt.% Al causes ~10% density reduction (b0020); no exact density value is reported specifically for the Fe-6.8Al-0.0035C-0.1Ti sample.",
    "Young's modulus decreases with Al addition (Fig. 12); the Rana et al. [6,20] Fe-Al dataset falls from about 204 GPa at 0 wt.% Al to about 153 GPa near 10 wt.% Al, but no exact Young's modulus value is printed for the 6.8 wt.% Al sample (figure_012, b0061, b0070).",
    "Solid-solution strengthening by Al in ferritic low-density steels is ~40 MPa/wt.% Al (b0053).",
    "It has been suggested that Al content in ferritic low-density steels should be restricted to less than 6.5 wt.% to avoid short-range ordering that increases brittleness and is detrimental to formability; this sample contains 6.8 wt.% Al (b0026).",
    "Stretching and deep drawing behaviors of ferritic low-density steels are reported to be lower than conventional IF steels because of weakening of γ-texture and a decrease of the strain-hardening exponent of the ferrite matrix with Al addition (b0055)."
  ]
}
