Repository: RiverYanggg/SteelDig_datasbase

# SteelDig 企业级材料知识库

以 68 篇 Fe–Mn–Al–C 系低密度钢文献为语料，按《数据库建立》的总体架构落地：
**资产湖（不可变）→ PostgreSQL 事实层 → 检索层 → 消费层 API**。

当前状态：**已建成并完成全量入库**，68 篇 / 638 样品 / 1,508 条性能量 / 68,944 条溯源记录，
95 项测试（完整性 + API + 界面 + 校订 + 成分检索）全部通过，`error` 级质量问题为 0。

```
database/
├── 01_raw/mineru_source/     # 资产 A：MinerU 解析，68 篇（PDF + 图 + content_list）
├── 02_extraction/            # 资产 B：LLM 提取，68 篇（preprocess/output/timing）
├── 03_manifests/             # 资产清单、论文主索引、run 归属映射
├── 04_reports/               # 质检与覆盖率报告（自动生成）
├── 05_lake/                  # ★ 资产湖：内容寻址、不可变（sha256 命名）
├── 06_db/                    # ★ 数据库工程：迁移 / ETL / API / 测试 / 编排
├── 07_docs/                  # ★ 架构、数据字典、ER、运维、查询手册
└── scripts/                  # 早期整理脚本
```

---

## 增删改查（CRUD）

**查**通过 SQL、REST、界面三种方式提供；**改 / 增 / 删**通过 `curate.change` 校订层完成。
不直接写 `core.*`，因为事实层可被重跑重建（实测直接 `UPDATE` 会在下次 `ingest` 时被覆盖）。

| 能力 | 方式 | 持久 | 审计 |
|---|---|---|---|
| 查 | SQL / `/api/*` / 界面 | — | — |
| 改 | `POST /api/curate/changes` op=update | ✅ 入库后自动重放 | ✅ 前后值 |
| 增 | 新论文走 ETL；新样品走 op=create | ✅ | ✅ |
| 删 | op=delete（物理删，重跑后再删） | ✅ | ✅ 可撤销 |
| 撤销 | `POST /api/curate/changes/{id}/revert` | — | ✅ |

界面在样品页底部有「人工校订」卡片；命令行 `python -m steeldig_db curate list | apply | revert`。
细节与边界见 [`07_docs/07_CRUD.md`](07_docs/07_CRUD.md)。

---

## 浏览界面（仿 Materials Project）

服务端渲染，无构建步骤、无外部 CDN 依赖（ECharts 已 vendor 到本地），离线可用。
启动同一个服务即可访问：

```
http://127.0.0.1:8011/         总览：KPI + 强度-塑性散点 + 合金族构成 + 强塑积排行
http://127.0.0.1:8011/browse   样品库：合金族/元素/强度/延伸率/年份 多维筛选
http://127.0.0.1:8011/composition 成分检索：元素周期表选元素 + 区间，精确优先、无匹配则给最接近
http://127.0.0.1:8011/papers   文献列表 → 文献详情（图表缩略图直接取自资产湖）
http://127.0.0.1:8011/search   检索：全文 + 模糊 + 语义三路召回
http://127.0.0.1:8011/analytics 趋势分析：成分-性能关系、年份分布、属性覆盖率
http://127.0.0.1:8011/quality   数据质量：门禁状态、block_id 对齐、运行版本
http://127.0.0.1:8011/docs     REST API（统一挂在 /api 前缀下）
```

| 总览 | 样品详情 |
|---|---|
| ![总览](07_docs/screenshots/01-home.jpg) | ![样品详情](07_docs/screenshots/03-sample.jpg) |

| 样品库 | 文献详情 |
|---|---|
| ![样品库](07_docs/screenshots/02-browse.jpg) | ![文献详情](07_docs/screenshots/04-paper.jpg) |

| 成分检索（精确） | 成分检索（无匹配 → 模糊） |
|---|---|
| ![成分检索](07_docs/screenshots/09-composition-exact.jpg) | ![模糊匹配](07_docs/screenshots/10-composition-fuzzy.jpg) |

| 检索 | 趋势分析 |
|---|---|
| ![检索](07_docs/screenshots/05-search.jpg) | ![趋势分析](07_docs/screenshots/06-analytics.jpg) |

---

## 快速开始

```bash
cd 06_db
cp .env.example .env
docker compose up -d db                 # PostgreSQL 16 + pgvector，端口 5435
python3 -m venv .venv && .venv/bin/pip install -e etl -e api
.venv/bin/python -m steeldig_db migrate # 建 schema（14 个迁移）
.venv/bin/python -m steeldig_db ingest --all   # 全量入库，约 30 秒
.venv/bin/python -m steeldig_db qa      # 质量门禁
.venv/bin/python -m steeldig_db report  # 覆盖率报告
.venv/bin/uvicorn steeldig_api.main:app --port 8011   # 浏览界面 + API
```

打开 <http://127.0.0.1:8011/> 即是浏览界面，`/docs` 是 API 文档。

也可以先看演示视频：[`07_docs/video/v2/SteelDig_演示预览_v2.mp4`](07_docs/video/v2/SteelDig_演示预览_v2.mp4)
（2 分 32 秒，含中文旁白与字幕；成分筛选 → 性能查看 → 原文溯源 → 最近候选 → 检索 → 校订与质量状态）。
或 `make bootstrap` 一把梭。详细步骤见 [`07_docs/03_RUNBOOK.md`](07_docs/03_RUNBOOK.md)。

---

## 文档导航

| 文档 | 内容 |
|---|---|
| [`SteelDig_演示视频_分镜脚本.docx`](SteelDig_演示视频_分镜脚本.docx) | **演示视频脚本与分镜**（9 页，横向）：逐镜脚本、配音稿、录屏命令、验收标准 |
| [`07_docs/video/v2/SteelDig_演示预览_v2.mp4`](07_docs/video/v2/SteelDig_演示预览_v2.mp4) | **演示视频 v2（2分32秒）**：真实浏览器操作，含中文旁白与字幕；[审看入口](07_docs/video/v2/index.html) |
| [`SteelDig_SFT与数据库_优化版_1025.pptx`](SteelDig_SFT与数据库_优化版_1025.pptx) | **最终优化版（41 页）**：SFT 与数据库汇报，可编辑 PPT |
| [`SteelDig_SFT与数据库_优化版_1025.pdf`](SteelDig_SFT与数据库_优化版_1025.pdf) | 最终优化版 PDF |
| [`SteelDig_SFT与数据库_独立讲稿_1025.docx`](SteelDig_SFT与数据库_独立讲稿_1025.docx) | **配套独立讲稿**：[PDF](SteelDig_SFT与数据库_独立讲稿_1025.pdf) / [Markdown](SteelDig_SFT与数据库_独立讲稿_1025.md) |
| [`07_docs/00_ARCHITECTURE.md`](07_docs/00_ARCHITECTURE.md) | **总体架构**：四层逐层对照、五个问题与五组设施、四条设计原则的落地、ADR 决策记录、成本估算 |
| [`07_docs/00_ARCHITECTURE_PLAIN.md`](07_docs/00_ARCHITECTURE_PLAIN.md) | **架构说明书（白话版）**：零基础可读——五个问题、五组设施、列与 JSONB、代价与边界、名词小词典 |
| [`07_docs/01_SCHEMA.md`](07_docs/01_SCHEMA.md) | ER 图（由系统目录自动生成） |
| [`07_docs/02_DATA_DICTIONARY.md`](07_docs/02_DATA_DICTIONARY.md) | 全部 48 个表/视图的字段字典（自动生成） |
| [`07_docs/03_RUNBOOK.md`](07_docs/03_RUNBOOK.md) | 搭建、日常操作、故障排查、备份恢复、权限 |
| [`07_docs/04_QUERY_COOKBOOK.md`](07_docs/04_QUERY_COOKBOOK.md) | 30+ 条实战查询（数值筛选、成分分面、溯源联查、检索、导出） |
| [`07_docs/05_MATERIALS_PROJECT.md`](07_docs/05_MATERIALS_PROJECT.md) | 与 Materials Project 的逐项对照与取舍 |
| [`07_docs/06_QUALITY.md`](07_docs/06_QUALITY.md) | 三级质量模型、当前问题、已知缺陷 |
| [`07_docs/08_TESTDRIVE.md`](07_docs/08_TESTDRIVE.md) | **本地试用指南**：从确认服务到跑通读/写/撤销的完整命令清单 |
| [`07_docs/07_CRUD.md`](07_docs/07_CRUD.md) | **增删改查**：三层写入模型、白名单、API/UI/CLI 用法、边界 |
| [`04_reports/qa_report.md`](04_reports/qa_report.md) | 最新一次的自动质检报告 |

---

## 数据规模

| 指标 | 数值 |
|---|---|
| 论文 | 68 |
| 合金 / 样品 | 250 / 638 |
| 属性量（其中可数值化） | 1,508（1,304，86%） |
| 相记录 / 工艺步骤 | 1,493 / 2,610 |
| 图·表 / 图观察项 | 1,041 / 12,405 |
| 公式 | 396 |
| 证据块 | 10,316 |
| 溯源记录 | 68,944 |

File: 02_extraction/10.1002_srin.202200191/output/sample/sample_fe-22mn-0.4c-1.5al-1.5si__mim-sintering-1200-1360c.data.json
{
  "samples": [
    {
      "sample_id": "sample_fe-22mn-0.4c-1.5al-1.5si__mim-sintering-1200-1360c",
      "paper_id": "10.1002_srin.202200191",
      "alloy_id": "alloy_fe-22mn-0.4c-1.5al-1.5si",
      "process_id": "proc_mim-sintering-1200-1360c",
      "sample_label": null,
      "aliases": [
        "MIM processed Fe–22Mn–0.4C–1.5Al–1.5Si steel"
      ]
    }
  ],
  "processing_steps": [
    {
      "processing_step_id": "step_1",
      "sequence": "1",
      "type": "feedstock preparation",
      "method": "mixing of steel powder with HDPE and paraffin wax",
      "temperature": null,
      "temperature_unit": null,
      "duration": null,
      "atmosphere": null,
      "cooling_medium": null,
      "heating_or_cooling_rate": null,
      "reduction_ratio": null,
      "processing_steps_notes": null
    },
    {
      "processing_step_id": "step_2",
      "sequence": "2",
      "type": "debinding",
      "method": "immersion in solvent",
      "temperature": null,
      "temperature_unit": null,
      "duration": null,
      "atmosphere": null,
      "cooling_medium": null,
      "heating_or_cooling_rate": null,
      "reduction_ratio": null,
      "processing_steps_notes": null
    },
    {
      "processing_step_id": "step_3",
      "sequence": "3",
      "type": "heat treatment",
      "method": "sintering",
      "temperature": "1200–1360 °C",
      "temperature_unit": null,
      "duration": null,
      "atmosphere": null,
      "cooling_medium": null,
      "heating_or_cooling_rate": null,
      "reduction_ratio": null,
      "processing_steps_notes": "Figure 9 shows the same MIM steel sintered at 1360 °C for 1 h and 3 h."
    }
  ],
  "structures": [
    {
      "structure_id": "structure_1",
      "overall_structure": "Fully austenitic structure with equally distributed manganese oxide particles",
      "number_of_phases": 2,
      "microstructure_counts": null,
      "microstructure_list": [
        {
          "microstructure_id": "micro_1h",
          "region": null,
          "related_sequence": "3",
          "phases_present": [
            {
              "phase_name": "austenite matrix",
              "crystal_structure": null,
              "volume_fraction": null,
              "morphology": "equiaxed, polygonal grains with fine internal striations",
              "grain_size": null,
              "texture": null
            },
            {
              "phase_name": "manganese oxide",
              "crystal_structure": null,
              "volume_fraction": null,
              "morphology": "dark, rounded particles sitting on and along grain boundaries and in small clusters",
              "grain_size": null,
              "texture": null
            }
          ],
          "defects": [],
          "grain_structure": {
            "average_grain_size": null,
            "grain_size_distribution": null,
            "texture": null
          },
          "precipitates": []
        },
        {
          "microstructure_id": "micro_3h",
          "region": null,
          "related_sequence": "3",
          "phases_present": [
            {
              "phase_name": "austenite matrix",
              "crystal_structure": null,
              "volume_fraction": null,
              "morphology": "coarser equiaxed, polygonal grains with clearer and more pronounced internal striations",
              "grain_size": null,
              "texture": null
            },
            {
              "phase_name": "manganese oxide",
              "crystal_structure": null,
              "volume_fraction": null,
              "morphology": "thicker, more continuous network of dark rounded particles along grain boundaries",
              "grain_size": null,
              "texture": null
            }
          ],
          "defects": [],
          "grain_structure": {
            "average_grain_size": null,
            "grain_size_distribution": null,
            "texture": null
          },
          "precipitates": []
        }
      ]
    }
  ],
  "interfaces": [
    {
      "interface_set_id": "interface_set_1",
      "phase_interfaces": [
        {
          "interface_id": "interface_1",
          "microstructure_id": "micro_1h",
          "phase_1_name": "austenite matrix",
          "phase_2_name": "manganese oxide",
          "coherence": null
        },
        {
          "interface_id": "interface_2",
          "microstructure_id": "micro_3h",
          "phase_1_name": "austenite matrix",
          "phase_2_name": "manganese oxide",
          "coherence": null
        }
      ],
      "defect_interactions": [],
      "slip_behavior": null,
      "phase_evolution": "Longer sintering at 1360 °C coarsens the austenitic matrix while leaving and redistributing the manganese oxide second phase along the grain boundaries.",
      "interface_notes": null
    }
  ],
  "properties": [],
  "performance": [],
  "characterization_methods": [
    {
      "characterization_id": "char_1",
      "microstructure_id": "micro_1h",
      "technique": "scanning electron microscopy (SEM)",
      "instrument_or_setup": null,
      "measurement_conditions": "back-scattered/greyscale imaging",
      "purpose": "Observe the microstructure of the MIM-processed Fe–22Mn–0.4C–1.5Al–1.5Si steel sintered at 1360 °C for 1 h.",
      "key_findings": "Fully austenitic matrix of equiaxed, polygonal grains with dark rounded manganese oxide particles on and along grain boundaries and in small clusters."
    },
    {
      "characterization_id": "char_2",
      "microstructure_id": "micro_3h",
      "technique": "scanning electron microscopy (SEM)",
      "instrument_or_setup": null,
      "measurement_conditions": "back-scattered/greyscale imaging",
      "purpose": "Observe the microstructure of the MIM-processed Fe–22Mn–0.4C–1.5Al–1.5Si steel sintered at 1360 °C for 3 h.",
      "key_findings": "Coarser equiaxed austenitic grains with more pronounced intragranular striations; manganese oxide particles form a thicker, more continuous grain-boundary network."
    }
  ],
  "computational_details": [],
  "unmapped_findings": [
    "The metal injection molding (MIM) fabrication process was proposed to further improve the wear-resistant properties of Fe–Mn–C–Al low-density steel (b0082).",
    "Following this MIM fabrication method for Fe–22Mn–0.4C–1.5Al–1.5Si steel, ultrahard SiC, alumina, and nitride particles can be mixed with the steel powders to prepare composite materials and further improve wear-resistant properties (b0082)."
  ]
}

File: 02_extraction/10.1002_srin.202200191/output/sample/sample_fe-22mn-0.4c-1.5al-1.5si__mim-sintering-1200-1360c.json
{
  "samples": [
    {
      "sample_id": "sample_fe-22mn-0.4c-1.5al-1.5si__mim-sintering-1200-1360c",
      "paper_id": "10.1002_srin.202200191",
      "alloy_id": "alloy_fe-22mn-0.4c-1.5al-1.5si",
      "process_id": "proc_mim-sintering-1200-1360c",
      "sample_label": null,
      "aliases": [
        "MIM processed Fe–22Mn–0.4C–1.5Al–1.5Si steel"
      ]
    }
  ],
  "processing_steps": [
    {
      "source": {
        "reason": "First MIM step described in b0082: mixing of Fe–22Mn–0.4C–1.5Al–1.5Si steel powder with HDPE and paraffin wax.",
        "block_id": [
          "b0082"
        ]
      },
      "processing_step_id": "step_1",
      "sequence": {
        "value": "1"
      },
      "type": {
        "value": "feedstock preparation",
        "source": {
          "reason": "Mixing the steel powder with HDPE and paraffin wax is the feedstock preparation step of the MIM route described in b0082.",
          "block_id": [
            "b0082"
          ]
        }
      },
      "method": {
        "value": "mixing of steel powder with HDPE and paraffin wax",
        "source": {
          "reason": "b0082 states that the Fe–22Mn–0.4C–1.5Al–1.5Si (wt%) steel powder was combined with high-density polyethylene (HDPE) and paraffin wax (PW) for the mixing process.",
          "block_id": [
            "b0082"
          ]
        }
      },
      "temperature": null,
      "temperature_unit": null,
      "duration": null,
      "atmosphere": null,
      "cooling_medium": null,
      "heating_or_cooling_rate": null,
      "reduction_ratio": null,
      "processing_steps_notes": null
    },
    {
      "source": {
        "reason": "Second MIM step described in b0082: solvent immersion after the mixing process.",
        "block_id": [
          "b0082"
        ]
      },
      "processing_step_id": "step_2",
      "sequence": {
        "value": "2"
      },
      "type": {
        "value": "debinding",
        "source": {
          "reason": "Immersion in solvent corresponds to the binder-removal (debinding) step of the MIM route described in b0082.",
          "block_id": [
            "b0082"
          ]
        }
      },
      "method": {
        "value": "immersion in solvent",
        "source": {
          "reason": "b0082 states that after mixing, the feedstock was immersed in the solvent.",
          "block_id": [
            "b0082"
          ]
        }
      },
      "temperature": null,
      "temperature_unit": null,
      "duration": null,
      "atmosphere": null,
      "cooling_medium": null,
      "heating_or_cooling_rate": null,
      "reduction_ratio": null,
      "processing_steps_notes": null
    },
    {
      "source": {
        "reason": "b0082 specifies the sintering process at 1200–1360 °C to obtain the fully austenitic structure; b0093 and figure_009 detail the 1360 °C/1 h and 3 h conditions.",
        "block_id": [
          "b0082",
          "b0093",
          "figure_009"
        ]
      },
      "processing_step_id": "step_3",
      "sequence": {
        "value": "3"
      },
      "type": {
        "value": "heat treatment",
        "source": {
          "reason": "The sintering (annealing) process at 1200–1360 °C is a heat treatment step used to obtain the fully austenitic structure.",
          "block_id": [
            "b0082"
          ]
        }
      },
      "method": {
        "value": "sintering",
        "source": {
          "reason": "b0082 describes the sintering process with annealing temperature between 1200 °C and 1360 °C.",
          "block_id": [
            "b0082"
          ]
        }
      },
      "temperature": {
        "value": "1200–1360 °C",
        "source": {
          "reason": "b0082 reports that the sintering (annealing) process between 1200 °C and 1360 °C was employed.",
          "block_id": [
            "b0082"
          ]
        }
      },
      "temperature_unit": null,
      "duration": null,
      "atmosphere": null,
      "cooling_medium": null,
      "heating_or_cooling_rate": null,
      "reduction_ratio": null,
      "processing_steps_notes": {
        "value": "Figure 9 shows the same MIM steel sintered at 1360 °C for 1 h and 3 h.",
        "source": {
          "reason": "The b0093 caption and figure_009 present two specific sintering conditions at 1360 °C for 1 h and 3 h.",
          "block_id": [
            "b0093",
            "figure_009"
          ]
        }
      }
    }
  ],
  "structures": [
    {
      "source": {
        "reason": "Overall microstructure of the MIM-sintered Fe–22Mn–0.4C–1.5Al–1.5Si sample is described in b0082 and shown in Figure 9 (1 h and 3 h conditions).",
        "block_id": [
          "b0082",
          "b0093",
          "figure_009"
        ]
      },
      "structure_id": "structure_1",
      "overall_structure": {
        "value": "Fully austenitic structure with equally distributed manganese oxide particles",
        "source": {
          "reason": "b0082 states that the sintering process at 1200–1360 °C was employed to have a fully austenitic structure with equally distributed manganese oxide particles.",
          "block_id": [
            "b0082"
          ]
        }
      },
      "number_of_phases": {
        "value": 2,
        "source": {
          "reason": "The text and Figure 9 describe two constituents: the austenitic matrix and the manganese oxide particles.",
          "block_id": [
            "b0082",
            "figure_009"
          ]
        }
      },
      "microstructure_counts": null,
      "microstructure_list": [
        {
          "source": {
            "reason": "Figure 9(a) shows the microstructure of the MIM Fe–22Mn–0.4C–1.5Al–1.5Si steel sintered at 1360 °C for 1 h.",
            "block_id": [
              "b0093",
              "figure_009"
            ]
          },
          "microstructure_id": "micro_1h",
          "region": null,
          "related_sequence": {
            "value": "3"
          },
          "phases_present": [
            {
              "source": {
                "reason": "Austenitic matrix phase of the 1 h sintered MIM sample shown in Figure 9(a).",
                "block_id": [
                  "figure_009"
                ]
              },
              "phase_name": {
                "value": "austenite matrix",
                "source": {
                  "reason": "Figure 9(a) labels the light-toned equiaxed grains as the austenitic matrix.",
                  "block_id": [
                    "figure_009"
                  ]
                }
              },
              "crystal_structure": null,
              "volume_fraction": null,
              "morphology": {
                "value": "equiaxed, polygonal grains with fine internal striations",
                "source": {
                  "reason": "Figure 9(a) describes the 1 h sintered condition as a fully austenitic matrix of equiaxed, polygonal grains internally crossed by fine parallel striations/etch lines.",
                  "block_id": [
                    "figure_009"
                  ]
                }
              },
              "grain_size": null,
              "texture": null
            },
            {
              "source": {
                "reason": "Manganese oxide second-phase particles in the 1 h sintered MIM sample shown in Figure 9(a).",
                "block_id": [
                  "figure_009"
                ]
              },
              "phase_name": {
                "value": "manganese oxide",
                "source": {
                  "reason": "Figure 9(a) labels dark rounded particles as 'Manganese oxide'.",
                  "block_id": [
                    "figure_009"
                  ]
                }
              },
              "crystal_structure": null,
              "volume_fraction": null,
              "morphology": {
                "value": "dark, rounded particles sitting on and along grain boundaries and in small clusters",
                "source": {
                  "reason": "Figure 9(a) states that dark, rounded manganese oxide particles sit on and along grain boundaries and in small clusters.",
                  "block_id": [
                    "figure_009"
                  ]
                }
              },
              "grain_size": null,
              "texture": null
            }
          ],
          "defects": [],
          "grain_structure": {
            "average_grain_size": null,
            "grain_size_distribution": null,
            "texture": null
          },
          "precipitates": []
        },
        {
          "source": {
            "reason": "Figure 9(b) shows the microstructure of the MIM Fe–22Mn–0.4C–1.5Al–1.5Si steel sintered at 1360 °C for 3 h.",
            "block_id": [
              "b0093",
              "figure_009"
            ]
          },
          "microstructure_id": "micro_3h",
          "region": null,
          "related_sequence": {
            "value": "3"
          },
          "phases_present": [
            {
              "source": {
                "reason": "Austenitic matrix phase of the 3 h sintered MIM sample shown in Figure 9(b).",
                "block_id": [
                  "figure_009"
                ]
              },
              "phase_name": {
                "value": "austenite matrix",
                "source": {
                  "reason": "Figure 9(b) shows the same austenitic matrix for the 3 h sintered condition, labelled 'austenitic matrix'.",
                  "block_id": [
                    "figure_009"
                  ]
                }
              },
              "crystal_structure": null,
              "volume_fraction": null,
              "morphology": {
                "value": "coarser equiaxed, polygonal grains with clearer and more pronounced internal striations",
                "source": {
                  "reason": "Figure 9(b) describes the 3 h sintered condition as having visibly coarser grains and more pronounced, better resolved intragranular striations.",
                  "block_id": [
                    "figure_009"
                  ]
                }
              },
              "grain_size": null,
              "texture": null
            },
            {
              "source": {
                "reason": "Manganese oxide second-phase particles in the 3 h sintered MIM sample shown in Figure 9(b).",
                "block_id": [
                  "figure_009"
                ]
              },
              "phase_name": {
                "value": "manganese oxide",
                "source": {
                  "reason": "Figure 9(b) labels the dark grain-boundary particles as 'Manganese oxide'.",
                  "block_id": [
                    "figure_009"
                  ]
                }
              },
              "crystal_structure": null,
              "volume_fraction": null,
              "morphology": {
                "value": "thicker, more continuous network of dark rounded particles along grain boundaries",
                "source": {
                  "reason": "Figure 9(b) states that the dark manganese oxide particles form a more continuous, thicker network along the grain boundaries.",
                  "block_id": [
                    "figure_009"
                  ]
                }
              },
              "grain_size": null,
              "texture": null
            }
          ],
          "defects": [],
          "grain_structure": {
            "average_grain_size": null,
            "grain_size_distribution": null,
            "texture": null
          },
          "precipitates": []
        }
      ]
    }
  ],
  "interfaces": [
    {
      "source": {
        "reason": "Figure 9 shows the austenite/manganese-oxide interface structure in the MIM-sintered Fe–22Mn–0.4C–1.5Al–1.5Si sample.",
        "block_id": [
          "figure_009"
        ]
      },
      "interface_set_id": "interface_set_1",
      "phase_interfaces": [
        {
          "source": {
            "reason": "Figure 9(a) shows manganese oxide particles sitting on and along the grain boundaries of the austenitic matrix, defining an austenite/manganese-oxide interface.",
            "block_id": [
              "figure_009"
            ]
          },
          "interface_id": "interface_1",
          "microstructure_id": "micro_1h",
          "phase_1_name": {
            "value": "austenite matrix",
            "source": {
              "reason": "Figure 9(a) labels the light-toned matrix grains as 'austenitic matrix'.",
              "block_id": [
                "figure_009"
              ]
            }
          },
          "phase_2_name": {
            "value": "manganese oxide",
            "source": {
              "reason": "Figure 9(a) labels the dark particles as 'Manganese oxide'.",
              "block_id": [
                "figure_009"
              ]
            }
          },
          "coherence": null
        },
        {
          "source": {
            "reason": "Figure 9(b) shows manganese oxide particles forming a thicker, more continuous network along the grain boundaries of the austenitic matrix.",
            "block_id": [
              "figure_009"
            ]
          },
          "interface_id": "interface_2",
          "microstructure_id": "micro_3h",
          "phase_1_name": {
            "value": "austenite matrix",
            "source": {
              "reason": "Figure 9(b) labels the coarser matrix grains as 'austenitic matrix'.",
              "block_id": [
                "figure_009"
              ]
            }
          },
          "phase_2_name": {
            "value": "manganese oxide",
            "source": {
              "reason": "Figure 9(b) labels the dark grain-boundary particles as 'Manganese oxide'.",
              "block_id": [
                "figure_009"
              ]
            }
          },
          "coherence": null
        }
      ],
      "defect_interactions": [],
      "slip_behavior": null,
      "phase_evolution": {
        "value": "Longer sintering at 1360 °C coarsens the austenitic matrix while leaving and redistributing the manganese oxide second phase along the grain boundaries.",
        "source": {
          "reason": "The figure_009 summary states that longer sintering at 1360 °C coarsens the austenitic matrix and that the manganese oxide particles form a thicker, more continuous grain-boundary network.",
          "block_id": [
            "figure_009"
          ]
        }
      },
      "interface_notes": null
    }
  ],
  "properties": [],
  "performance": [],
  "characterization_methods": [
    {
      "source": {
        "reason": "SEM characterization of the 1 h sintered MIM sample shown in Figure 9(a).",
        "block_id": [
          "b0093",
          "figure_009"
        ]
      },
      "characterization_id": "char_1",
      "microstructure_id": "micro_1h",
      "technique": {
        "value": "scanning electron microscopy (SEM)",
        "source": {
          "reason": "Figure 9 is described as back-scattered/greyscale SEM micrographs.",
          "block_id": [
            "figure_009"
          ]
        }
      },
      "instrument_or_setup": null,
      "measurement_conditions": {
        "value": "back-scattered/greyscale imaging",
        "source": {
          "reason": "Figure 9 micrographs are described as back-scattered/greyscale SEM images.",
          "block_id": [
            "figure_009"
          ]
        }
      },
      "purpose": {
        "value": "Observe the microstructure of the MIM-processed Fe–22Mn–0.4C–1.5Al–1.5Si steel sintered at 1360 °C for 1 h.",
        "source": {
          "reason": "b0093 and figure_009 present SEM micrographs of the 1 h sintered MIM sample to show its microstructure.",
          "block_id": [
            "b0093",
            "figure_009"
          ]
        }
      },
      "key_findings": {
        "value": "Fully austenitic matrix of equiaxed, polygonal grains with dark rounded manganese oxide particles on and along grain boundaries and in small clusters.",
        "source": {
          "reason": "Figure 9(a) describes this key microstructural observation for the 1 h sintered condition.",
          "block_id": [
            "figure_009"
          ]
        }
      }
    },
    {
      "source": {
        "reason": "SEM characterization of the 3 h sintered MIM sample shown in Figure 9(b).",
        "block_id": [
          "b0093",
          "figure_009"
        ]
      },
      "characterization_id": "char_2",
      "microstructure_id": "micro_3h",
      "technique": {
        "value": "scanning electron microscopy (SEM)",
        "source": {
          "reason": "Figure 9 is described as back-scattered/greyscale SEM micrographs.",
          "block_id": [
            "figure_009"
          ]
        }
      },
      "instrument_or_setup": null,
      "measurement_conditions": {
        "value": "back-scattered/greyscale imaging",
        "source": {
          "reason": "Figure 9 micrographs are described as back-scattered/greyscale SEM images.",
          "block_id": [
            "figure_009"
          ]
        }
      },
      "purpose": {
        "value": "Observe the microstructure of the MIM-processed Fe–22Mn–0.4C–1.5Al–1.5Si steel sintered at 1360 °C for 3 h.",
        "source": {
          "reason": "b0093 and figure_009 present SEM micrographs of the 3 h sintered MIM sample to show its microstructure.",
          "block_id": [
            "b0093",
            "figure_009"
          ]
        }
      },
      "key_findings": {
        "value": "Coarser equiaxed austenitic grains with more pronounced intragranular striations; manganese oxide particles form a thicker, more continuous grain-boundary network.",
        "source": {
          "reason": "Figure 9(b) describes these key microstructural observations for the 3 h sintered condition.",
          "block_id": [
            "figure_009"
          ]
        }
      }
    }
  ],
  "computational_details": [],
  "unmapped_findings": [
    "The metal injection molding (MIM) fabrication process was proposed to further improve the wear-resistant properties of Fe–Mn–C–Al low-density steel (b0082).",
    "Following this MIM fabrication method for Fe–22Mn–0.4C–1.5Al–1.5Si steel, ultrahard SiC, alumina, and nitride particles can be mixed with the steel powders to prepare composite materials and further improve wear-resistant properties (b0082)."
  ]
}

File: 02_extraction/10.1002_srin.202200191/output/sample/sample_fe-28mn-8.5al-1c-1.2si__slow-cooling-air-furnace.data.json
{
  "samples": [
    {
      "sample_id": "sample_fe-28mn-8.5al-1c-1.2si__slow-cooling-air-furnace",
      "paper_id": "10.1002_srin.202200191",
      "alloy_id": "alloy_fe-28mn-8.5al-1c-1.2si",
      "process_id": "proc_slow-cooling-air-furnace",
      "sample_label": null,
      "aliases": [
        "slow cooled Fe–28Mn–8.5Al–1C–1.2Si steel"
      ]
    }
  ],
  "processing_steps": [
    {
      "processing_step_id": "step_slow_cooling",
      "sequence": "1",
      "type": "heat treatment",
      "method": "slow cooling (air/furnace cooling)",
      "temperature": null,
      "temperature_unit": null,
      "duration": null,
      "atmosphere": null,
      "cooling_medium": "air/furnace cooling",
      "heating_or_cooling_rate": "slower than -4.4 °C h⁻¹",
      "reduction_ratio": null,
      "processing_steps_notes": "Controlling the cooling rate (air-assisted spraying for fast cooling, or air/furnace cooling for slow cooling) allows prediction of austenite structure decomposition and κ precipitation for improvement of mechanical properties."
    }
  ],
  "structures": [
    {
      "structure_id": "structure_slow_cooled",
      "overall_structure": "Slow cooling of Fe–28Mn–8.5Al–1C–1.2Si austenite below about -4.4 °C/h causes γ decomposition with κ-carbide precipitation; the slow-cooling fields in the TTT diagram include γ+κ*, γ+κ*+α(E2/DO3), γ+κ+B2/DO3, and γ+κ+κ*+α(B2/DO3).",
      "number_of_phases": null,
      "microstructure_counts": null,
      "microstructure_list": [
        {
          "microstructure_id": "micro_slow_cooled",
          "region": null,
          "related_sequence": "1",
          "phases_present": [
            {
              "phase_name": "γ (austenite)",
              "crystal_structure": null,
              "volume_fraction": null,
              "morphology": "matrix",
              "grain_size": null,
              "texture": null
            },
            {
              "phase_name": "κ (kappa carbide)",
              "crystal_structure": null,
              "volume_fraction": null,
              "morphology": "precipitate",
              "grain_size": null,
              "texture": null
            },
            {
              "phase_name": "α (B2/DO3)",
              "crystal_structure": null,
              "volume_fraction": null,
              "morphology": null,
              "grain_size": null,
              "texture": null
            }
          ],
          "defects": [],
          "grain_structure": null,
          "precipitates": [
            {
              "precipitate_id": "precip_kappa",
              "type": "κ-carbide",
              "size": null,
              "distribution": "within austenite grains and along the grain boundary",
              "coherency": null
            }
          ]
        }
      ]
    }
  ],
  "interfaces": [],
  "properties": [],
  "performance": [],
  "characterization_methods": [],
  "computational_details": [],
  "unmapped_findings": [
    "The κ phase decomposes from the austenite matrix of Fe–28Mn–8.5Al–1C–1.2Si low-density steel when the cooling rate is slower than -4.4 °C h⁻¹ (Figure 3; caption in b0048 typographically writes the last alloying element as 1.2S).",
    "For this high-Al (≥7 wt% Al) Fe–28Mn–8.5Al–1C–1.2Si steel, κ precipitation (rather than Fe(Mn)C carbide, which occurs in low-Al <7 wt% steels) forms within austenite grains and along grain boundaries.",
    "Figure 3 slow-cooling reaction fields for Fe–28Mn–8.5Al–1C–1.2Si include: γ+κ* (field 3), γ+κ*+α(E2/DO3) (field 4), γ+κ+B2/DO3 (field 5), and γ+κ+κ*+α(B2/DO3); fast-cooling fields are γ (field 1) and γ+κ' (field 2)."
  ]
}

File: 02_extraction/10.1002_srin.202200191/output/sample/sample_fe-mn-c-al-duplex__annealing.data.json
{
  "samples": [
    {
      "sample_id": "sample_fe-mn-c-al-duplex__annealing",
      "paper_id": "10.1002_srin.202200191",
      "alloy_id": "alloy_fe-mn-c-al-duplex",
      "process_id": "proc_annealing",
      "sample_label": "annealed austenite-based duplex low-density steel",
      "aliases": [
        "austenite-based duplex steel"
      ]
    }
  ],
  "processing_steps": [
    {
      "processing_step_id": "step_annealing",
      "sequence": "1",
      "type": "heat treatment",
      "method": "annealing",
      "temperature": null,
      "temperature_unit": null,
      "duration": null,
      "atmosphere": null,
      "cooling_medium": null,
      "heating_or_cooling_rate": null,
      "reduction_ratio": null,
      "processing_steps_notes": "退火处理得到奥氏体基双相组织（奥氏体基体γ + 沿轧制方向伸长的铁素体晶粒）；退火与时效共同决定Fe–Mn–C–Al低密度钢的显微组织演变。"
    }
  ],
  "structures": [
    {
      "structure_id": "structure_duplex_annealed",
      "overall_structure": "奥氏体基双相组织：奥氏体基体（γ）中分布沿轧制方向（RD）伸长的铁素体晶粒。",
      "number_of_phases": "2",
      "microstructure_counts": null,
      "microstructure_list": [
        {
          "microstructure_id": "micro_duplex_annealed",
          "region": null,
          "related_sequence": "1",
          "phases_present": [
            {
              "phase_name": "austenite (γ)",
              "crystal_structure": "fcc",
              "volume_fraction": null,
              "morphology": "matrix（奥氏体基体）",
              "grain_size": null,
              "texture": null
            },
            {
              "phase_name": "ferrite (α)",
              "crystal_structure": null,
              "volume_fraction": null,
              "morphology": "elongated grains along the rolling direction（沿轧制方向伸长的铁素体晶粒）",
              "grain_size": null,
              "texture": null
            }
          ],
          "defects": [],
          "grain_structure": {
            "average_grain_size": null,
            "grain_size_distribution": null,
            "texture": null
          },
          "precipitates": []
        }
      ]
    }
  ],
  "interfaces": [
    {
      "interface_set_id": "interface_set_1",
      "phase_interfaces": [
        {
          "interface_id": "interface_austenite_ferrite",
          "microstructure_id": "micro_duplex_annealed",
          "phase_1_name": "austenite (γ)",
          "phase_2_name": "ferrite (α)",
          "coherence": null
        }
      ],
      "defect_interactions": [],
      "slip_behavior": null,
      "phase_evolution": "TRIP效应：塑性变形过程中奥氏体转变为马氏体；马氏体体积分数从0.01（应变0.1）增至0.09（应变0.3），为类似TWIP的动态过程。",
      "interface_notes": "Sohn等指出在奥氏体基双相低密度钢中，TWIP与TRIP机制在高塑性应变下同时起作用，贡献显著加工硬化并同步提高强度与塑性。"
    }
  ],
  "properties": [],
  "performance": [],
  "characterization_methods": [
    {
      "characterization_id": "char_om_duplex",
      "microstructure_id": "micro_duplex_annealed",
      "technique": "optical microscopy (OM)",
      "instrument_or_setup": null,
      "measurement_conditions": "20 µm scale bar；图中标注RD/ND方向",
      "purpose": "观察退火态奥氏体基双相低密度钢的显微组织形貌",
      "key_findings": "奥氏体基体（γ）中含沿轧制方向伸长的铁素体晶粒。"
    }
  ],
  "computational_details": [],
  "unmapped_findings": [
    "奥氏体基双相低密度钢的化学成分范围为 Al 5–10 wt%、Mn 5–30 wt%、C 0.4–0.7 wt%（来源 b0033）。",
    "奥氏体基双相低密度钢因奥氏体在较低温度下稳定性不足而形成铁素体+奥氏体混合相（来源 b0033）。",
    "TRIP效应一般出现在奥氏体基双相Fe–Mn–C–Al钢中，其C浓度低于0.5 wt%、Al浓度在3–6 wt%之间（来源 b0058）。",
    "Fe–Mn–C–Al低密度钢的密度在Al添加量为2–12 wt%时介于6.2–7.0 g cm⁻³之间（来源 b0010）。",
    "Fe–Mn–C–Al奥氏体钢密度经验公式：ρ = 8.15 − 0.101(wt%Al) − 0.41(wt%C) − 0.0085(wt%Mn)（来源 b0018）。"
  ]
}

File: 02_extraction/10.1002_srin.202200191/output/sample/sample_fe-mn-c-al-fully-austenite__annealing.data.json
{
  "samples": [
    {
      "sample_id": "sample_fe-mn-c-al-fully-austenite__annealing",
      "paper_id": "10.1002_srin.202200191",
      "alloy_id": "alloy_fe-mn-c-al-fully-austenite",
      "process_id": "proc_annealing",
      "sample_label": "annealed fully austenite low-density steel",
      "aliases": "fully austenite low-density steel"
    }
  ],
  "processing_steps": [
    {
      "processing_step_id": "step_annealing",
      "sequence": "1",
      "type": "heat treatment",
      "method": "annealing",
      "temperature": null,
      "temperature_unit": null,
      "duration": null,
      "atmosphere": null,
      "cooling_medium": null,
      "heating_or_cooling_rate": null,
      "reduction_ratio": null,
      "processing_steps_notes": "Annealing produces the fully austenite (single-phase austenite) microstructure; the annealed grains are fully recovered and contain abundant annealing twins."
    }
  ],
  "structures": [
    {
      "structure_id": "structure_fully_austenite",
      "overall_structure": "fully austenite (single-phase austenite) structure with equiaxed polygonal austenite grains containing abundant straight, parallel-sided annealing twins; grains are fully recovered",
      "number_of_phases": 1,
      "microstructure_counts": null,
      "microstructure_list": [
        {
          "microstructure_id": "micro_1",
          "region": null,
          "related_sequence": "1",
          "phases_present": [
            {
              "phase_name": "austenite (γ)",
              "crystal_structure": "face-centered cubic (fcc)",
              "volume_fraction": null,
              "morphology": "equiaxed polygonal austenite grains containing straight, parallel-sided annealing twins",
              "grain_size": null,
              "texture": null
            }
          ],
          "defects": [],
          "grain_structure": null,
          "precipitates": []
        }
      ]
    }
  ],
  "interfaces": [],
  "properties": [],
  "performance": [],
  "characterization_methods": [
    {
      "characterization_id": "char_1",
      "microstructure_id": "micro_1",
      "technique": "optical microscope (OM)",
      "instrument_or_setup": null,
      "measurement_conditions": null,
      "purpose": "Observe the microstructure of the annealed fully austenite low-density steel",
      "key_findings": "Abundant annealing twins are observed in the fully recovered austenite grains; the grains are equiaxed and polygonal (50 µm scale bar)."
    }
  ],
  "computational_details": [
    {
      "computation_id": "comp_empirical_formulas",
      "simulation_method": null,
      "software_used": null,
      "potential_model_or_database": null,
      "boundary_and_initial_conditions": null,
      "validation_against_experiment": null,
      "analytical_models": [
        {
          "model_name": "density–composition empirical formula for Fe–Mn–C–Al austenite steel",
          "equation_role": "predicts the density of Fe–Mn–C–Al austenite steel from alloying composition",
          "parameters": [
            {
              "name": "intercept",
              "value": "8.15",
              "unit": null
            },
            {
              "name": "Al coefficient",
              "value": "-0.101",
              "unit": null
            },
            {
              "name": "C coefficient",
              "value": "-0.41",
              "unit": null
            },
            {
              "name": "Mn coefficient",
              "value": "-0.0085",
              "unit": null
            }
          ],
          "model_note": "ρ_Fe-Mn-C-Al = 8.15 − 0.101(wt%Al) − 0.41(wt%C) − 0.0085(wt%Mn) (equation 1); C addition gives the most obvious density reduction, followed by Al and Mn."
        },
        {
          "model_name": "Al solute yield strength formula for Fe–Mn–C–Al austenite",
          "equation_role": "relates austenite yield strength to Al solute content",
          "parameters": [
            {
              "name": "intercept",
              "value": "351.5",
              "unit": null
            },
            {
              "name": "Al slope",
              "value": "10.5",
              "unit": null
            }
          ],
          "model_note": "σγ = 10.5 Al_wt% + 351.5 (equation 3)."
        },
        {
          "model_name": "Mn solute yield strength formula for Fe–Mn–C–Al austenite",
          "equation_role": "relates austenite yield strength to Mn solute content",
          "parameters": [
            {
              "name": "intercept",
              "value": "328.0",
              "unit": null
            },
            {
              "name": "Mn slope",
              "value": "0.58",
              "unit": null
            }
          ],
          "model_note": "σγ = 0.58 Mn_wt% + 328.0 (equation 4)."
        },
        {
          "model_name": "C solute yield strength formula for Fe–Mn–C–Al austenite",
          "equation_role": "relates austenite yield strength to C solute content",
          "parameters": [
            {
              "name": "intercept",
              "value": "250.7",
              "unit": null
            },
            {
              "name": "C slope",
              "value": "180.7",
              "unit": null
            }
          ],
          "model_note": "σγ = 180.7 C_wt% + 250.7 (equation 5)."
        },
        {
          "model_name": "lattice constant–composition empirical formula for Fe–Mn–C–Al austenite",
          "equation_role": "relates austenite lattice constant to alloying composition",
          "parameters": [
            {
              "name": "intercept",
              "value": "0.35721",
              "unit": null
            },
            {
              "name": "C coefficient",
              "value": "0.0002771",
              "unit": null
            }
          ],
          "model_note": "α_Fe-Mn-C-Al = 0.35721 + 0.0002771(wt%...) (equation 2); the equation is truncated in the source text, so the Al and Mn terms are not shown. C plays a more positive role in austenite lattice constant expansion than Al and Mn."
        }
      ]
    }
  ],
  "unmapped_findings": [
    "Fully austenite Fe–Mn–C–Al low-density steel composition: Mn 12–30 wt%, Al 5–12 wt%, C 0.6–1.2 wt%, to stabilize the austenite structure at room temperature (b0033).",
    "To stabilize the austenite matrix of Fe–Mn–C–(Al) low-density steel and suppress ferrite formation, higher contents of Mn and C are needed to tolerate Al addition up to >10 wt% (b0011).",
    "Class-level mechanical properties of Fe–Mn–C–Al low-density steel (not specific to this annealed sample): yield strength up to 950 MPa, tensile strength up to 1.1 GPa, and plastic ductility not less than 40% (b0010).",
    "Density of Fe–Mn–C–Al low-density steel exhibits between 6.2 and 7.0 g cm^-3 with Al addition from 2 to 12 wt% (b0010).",
    "Aging (not the annealing process of this sample) of the full austenite Fe–Mn–C–Al steel at 400–650 °C for 0.5–100 h leads to decomposition γ → γ′ + γ″ → γ′ + L12(SRO) → γ + κ (b0039, b0040).",
    "With sufficient aging or slow cooling, κ and Fe(Mn)C precipitations form within austenite grains and along grain boundaries; Fe(Mn)C carbide is common in low-Al-containing steel (<7 wt% Al), while κ precipitation occurs in high-Al-containing steel (≥7 wt% Al) (b0045)."
  ]
}

File: 02_extraction/10.1002_srin.202200191/output/sample/sample_fe-mn-c-al-fully-austenite__annealing.json
{
  "samples": [
    {
      "sample_id": "sample_fe-mn-c-al-fully-austenite__annealing",
      "paper_id": "10.1002_srin.202200191",
      "alloy_id": "alloy_fe-mn-c-al-fully-austenite",
      "process_id": "proc_annealing",
      "sample_label": "annealed fully austenite low-density steel",
      "aliases": {
        "value": "fully austenite low-density steel"
      }
    }
  ],
  "processing_steps": [
    {
      "source": {
        "reason": "The sample is the annealed fully austenite low-density steel; b0034 describes the annealed state of this steel.",
        "block_id": [
          "b0034"
        ]
      },
      "processing_step_id": "step_annealing",
      "sequence": {
        "value": "1"
      },
      "type": {
        "value": "heat treatment",
        "source": {
          "reason": "b0014 refers to annealing and aging as heat treatments that determine the microstructural evolution of Fe–Mn–C–Al low-density steel.",
          "block_id": [
            "b0014"
          ]
        }
      },
      "method": {
        "value": "annealing",
        "source": {
          "reason": "b0034 refers to the 'annealed fully austenite' low-density steel.",
          "block_id": [
            "b0034"
          ]
        }
      },
      "temperature": null,
      "temperature_unit": null,
      "duration": null,
      "atmosphere": null,
      "cooling_medium": null,
      "heating_or_cooling_rate": null,
      "reduction_ratio": null,
      "processing_steps_notes": {
        "value": "Annealing produces the fully austenite (single-phase austenite) microstructure; the annealed grains are fully recovered and contain abundant annealing twins.",
        "source": {
          "reason": "b0034 reports that the annealed fully austenite low-density steel shows abundant annealing twins and fully recovered grains.",
          "block_id": [
            "b0034"
          ]
        }
      }
    }
  ],
  "structures": [
    {
      "source": {
        "reason": "b0033 defines the fully austenite low-density steel, and b0034/figure_001 show its annealed single-phase austenite microstructure.",
        "block_id": [
          "b0033",
          "b0034",
          "figure_001"
        ]
      },
      "structure_id": "structure_fully_austenite",
      "overall_structure": {
        "value": "fully austenite (single-phase austenite) structure with equiaxed polygonal austenite grains containing abundant straight, parallel-sided annealing twins; grains are fully recovered",
        "source": {
          "reason": "b0033 classifies the fully austenite low-density steel as single-phase austenite; b0034 and figure_001 describe the annealed fully austenite microstructure: equiaxed polygonal austenite grains with abundant annealing twins and fully recovered grains.",
          "block_id": [
            "b0033",
            "b0034",
            "figure_001"
          ]
        }
      },
      "number_of_phases": {
        "value": 1,
        "source": {
          "reason": "The steel is described as fully austenite, i.e., single phase austenite structure.",
          "block_id": [
            "b0033"
          ]
        }
      },
      "microstructure_counts": null,
      "microstructure_list": [
        {
          "source": {
            "reason": "The annealed fully austenite low-density steel microstructure is described in b0034 and shown in figure_001 (equiaxed polygonal austenite grains with annealing twins).",
            "block_id": [
              "b0034",
              "figure_001"
            ]
          },
          "microstructure_id": "micro_1",
          "region": null,
          "related_sequence": {
            "value": "1"
          },
          "phases_present": [
            {
              "phase_name": {
                "value": "austenite (γ)",
                "source": {
                  "reason": "b0033 and b0034 describe the fully austenite low-density steel as having a single-phase austenite structure with austenite grains.",
                  "block_id": [
                    "b0033",
                    "b0034"
                  ]
                }
              },
              "crystal_structure": {
                "value": "face-centered cubic (fcc)",
                "source": {
                  "reason": "b0085 states the Fe–Mn–C–Al low-density steel has an fcc matrix microstructure; for this fully austenite sample the matrix is austenite (γ).",
                  "block_id": [
                    "b0085"
                  ]
                }
              },
              "volume_fraction": null,
              "morphology": {
                "value": "equiaxed polygonal austenite grains containing straight, parallel-sided annealing twins",
                "source": {
                  "reason": "figure_001 shows equiaxed polygonal grains annotated 'Austentic grains' containing straight parallel-sided bands annotated 'Annealing twins'.",
                  "block_id": [
                    "figure_001"
                  ]
                }
              },
              "grain_size": null,
              "texture": null
            }
          ],
          "defects": [],
          "grain_structure": null,
          "precipitates": []
        }
      ]
    }
  ],
  "interfaces": [],
  "properties": [],
  "performance": [],
  "characterization_methods": [
    {
      "source": {
        "reason": "b0034 and figure_001 provide the optical microscope characterization of the annealed fully austenite low-density steel.",
        "block_id": [
          "b0034",
          "figure_001"
        ]
      },
      "characterization_id": "char_1",
      "microstructure_id": "micro_1",
      "technique": {
        "value": "optical microscope (OM)",
        "source": {
          "reason": "b0034 reports the optical microscope observation of the annealed fully austenite low-density steel; figure_001 is the optical micrograph.",
          "block_id": [
            "b0034",
            "figure_001"
          ]
        }
      },
      "instrument_or_setup": null,
      "measurement_conditions": null,
      "purpose": {
        "value": "Observe the microstructure of the annealed fully austenite low-density steel",
        "source": {
          "reason": "b0034 states the optical microscope observation of the annealed fully austenite steel is used to show its microstructure.",
          "block_id": [
            "b0034"
          ]
        }
      },
      "key_findings": {
        "value": "Abundant annealing twins are observed in the fully recovered austenite grains; the grains are equiaxed and polygonal (50 µm scale bar).",
        "source": {
          "reason": "b0034 and figure_001 report abundant annealing twins and fully recovered grains in the annealed fully austenite low-density steel, with a 50 µm scale bar in the optical micrograph.",
          "block_id": [
            "b0034",
            "figure_001"
          ]
        }
      }
    }
  ],
  "computational_details": [
    {
      "source": {
        "reason": "b0017–b0028 report empirical formulas for density, lattice constant, and solute yield-strength of the Fe–Mn–C–Al austenite structure, which is the fully austenite structure of this sample.",
        "block_id": [
          "b0017",
          "b0018",
          "b0022",
          "b0023",
          "b0024",
          "b0025",
          "b0026",
          "b0027",
          "b0028"
        ]
      },
      "computation_id": "comp_empirical_formulas",
      "simulation_method": null,
      "software_used": null,
      "potential_model_or_database": null,
      "boundary_and_initial_conditions": null,
      "validation_against_experiment": null,
      "analytical_models": [
        {
          "source": {
            "reason": "b0017 and b0018 give the empirical relation between density and alloying composition for Fe–Mn–C–Al austenite steel.",
            "block_id": [
              "b0017",
              "b0018"
            ]
          },
          "model_name": {
            "value": "density–composition empirical formula for Fe–Mn–C–Al austenite steel"
          },
          "equation_role": {
            "value": "predicts the density of Fe–Mn–C–Al austenite steel from alloying composition"
          },
          "parameters": [
            {
              "name": {
                "value": "intercept"
              },
              "value": {
                "value": "8.15"
              },
              "unit": null
            },
            {
              "name": {
                "value": "Al coefficient"
              },
              "value": {
                "value": "-0.101"
              },
              "unit": null
            },
            {
              "name": {
                "value": "C coefficient"
              },
              "value": {
                "value": "-0.41"
              },
              "unit": null
            },
            {
              "name": {
                "value": "Mn coefficient"
              },
              "value": {
                "value": "-0.0085"
              },
              "unit": null
            }
          ],
          "model_note": {
            "value": "ρ_Fe-Mn-C-Al = 8.15 − 0.101(wt%Al) − 0.41(wt%C) − 0.0085(wt%Mn) (equation 1); C addition gives the most obvious density reduction, followed by Al and Mn."
          }
        },
        {
          "source": {
            "reason": "b0025 and b0026 give the calculated relation between Al solute content and yield strength of Fe–Mn–C–Al austenite structure.",
            "block_id": [
              "b0025",
              "b0026"
            ]
          },
          "model_name": {
            "value": "Al solute yield strength formula for Fe–Mn–C–Al austenite"
          },
          "equation_role": {
            "value": "relates austenite yield strength to Al solute content"
          },
          "parameters": [
            {
              "name": {
                "value": "intercept"
              },
              "value": {
                "value": "351.5"
              },
              "unit": null
            },
            {
              "name": {
                "value": "Al slope"
              },
              "value": {
                "value": "10.5"
              },
              "unit": null
            }
          ],
          "model_note": {
            "value": "σγ = 10.5 Al_wt% + 351.5 (equation 3)."
          }
        },
        {
          "source": {
            "reason": "b0025 and b0027 give the calculated relation between Mn solute content and yield strength of Fe–Mn–C–Al austenite structure.",
            "block_id": [
              "b0025",
              "b0027"
            ]
          },
          "model_name": {
            "value": "Mn solute yield strength formula for Fe–Mn–C–Al austenite"
          },
          "equation_role": {
            "value": "relates austenite yield strength to Mn solute content"
          },
          "parameters": [
            {
              "name": {
                "value": "intercept"
              },
              "value": {
                "value": "328.0"
              },
              "unit": null
            },
            {
              "name": {
                "value": "Mn slope"
              },
              "value": {
                "value": "0.58"
              },
              "unit": null
            }
          ],
          "model_note": {
            "value": "σγ = 0.58 Mn_wt% + 328.0 (equation 4)."
          }
        },
        {
          "source": {
            "reason": "b0025 and b0028 give the calculated relation between C solute content and yield strength of Fe–Mn–C–Al austenite structure.",
            "block_id": [
              "b0025",
              "b0028"
            ]
          },
          "model_name": {
            "value": "C solute yield strength formula for Fe–Mn–C–Al austenite"
          },
          "equation_role": {
            "value": "relates austenite yield strength to C solute content"
          },
          "parameters": [
            {
              "name": {
                "value": "intercept"
              },
              "value": {
                "value": "250.7"
              },
              "unit": null
            },
            {
              "name": {
                "value": "C slope"
              },
              "value": {
                "value": "180.7"
              },
              "unit": null
            }
          ],
          "model_note": {
            "value": "σγ = 180.7 C_wt% + 250.7 (equation 5)."
          }
        },
        {
          "source": {
            "reason": "b0022, b0023 and b0024 give the empirical relation between lattice constant and alloying composition for Fe–Mn–C–Al austenite, though the equation is truncated in the text.",
            "block_id": [
              "b0022",
              "b0023",
              "b0024"
            ]
          },
          "model_name": {
            "value": "lattice constant–composition empirical formula for Fe–Mn–C–Al austenite"
          },
          "equation_role": {
            "value": "relates austenite lattice constant to alloying composition"
          },
          "parameters": [
            {
              "name": {
                "value": "intercept"
              },
              "value": {
                "value": "0.35721"
              },
              "unit": null
            },
            {
              "name": {
                "value": "C coefficient"
              },
              "value": {
                "value": "0.0002771"
              },
              "unit": null
            }
          ],
          "model_note": {
            "value": "α_Fe-Mn-C-Al = 0.35721 + 0.0002771(wt%...) (equation 2); the equation is truncated in the source text, so the Al and Mn terms are not shown. C plays a more positive role in austenite lattice constant expansion than Al and Mn."
          }
        }
      ]
    }
  ],
  "unmapped_findings": [
    "Fully austenite Fe–Mn–C–Al low-density steel composition: Mn 12–30 wt%, Al 5–12 wt%, C 0.6–1.2 wt%, to stabilize the austenite structure at room temperature (b0033).",
    "To stabilize the austenite matrix of Fe–Mn–C–(Al) low-density steel and suppress ferrite formation, higher contents of Mn and C are needed to tolerate Al addition up to >10 wt% (b0011).",
    "Class-level mechanical properties of Fe–Mn–C–Al low-density steel (not specific to this annealed sample): yield strength up to 950 MPa, tensile strength up to 1.1 GPa, and plastic ductility not less than 40% (b0010).",
    "Density of Fe–Mn–C–Al low-density steel exhibits between 6.2 and 7.0 g cm^-3 with Al addition from 2 to 12 wt% (b0010).",
    "Aging (not the annealing process of this sample) of the full austenite Fe–Mn–C–Al steel at 400–650 °C for 0.5–100 h leads to decomposition γ → γ′ + γ″ → γ′ + L12(SRO) → γ + κ (b0039, b0040).",
    "With sufficient aging or slow cooling, κ and Fe(Mn)C precipitations form within austenite grains and along grain boundaries; Fe(Mn)C carbide is common in low-Al-containing steel (<7 wt% Al), while κ precipitation occurs in high-Al-containing steel (≥7 wt% Al) (b0045)."
  ]
}
