Repository: RiverYanggg/SteelDig_datasbase

# SteelDig 企业级材料知识库

以 68 篇 Fe–Mn–Al–C 系低密度钢文献为语料，按《数据库建立》的总体架构落地：
**资产湖（不可变）→ PostgreSQL 事实层 → 检索层 → 消费层 API**。

当前状态：**已建成并完成全量入库**，68 篇 / 638 样品 / 1,508 条性能量 / 68,944 条溯源记录，
95 项测试（完整性 + API + 界面 + 校订 + 成分检索）全部通过，`error` 级质量问题为 0。

```
database/
├── 01_raw/mineru_source/     # 资产 A：MinerU 解析，68 篇（PDF + 图 + content_list）
├── 02_extraction/            # 资产 B：LLM 提取，68 篇（preprocess/output/timing）
├── 03_manifests/             # 资产清单、论文主索引、run 归属映射
├── 04_reports/               # 质检与覆盖率报告（自动生成）
├── 05_lake/                  # ★ 资产湖：内容寻址、不可变（sha256 命名）
├── 06_db/                    # ★ 数据库工程：迁移 / ETL / API / 测试 / 编排
├── 07_docs/                  # ★ 架构、数据字典、ER、运维、查询手册
└── scripts/                  # 早期整理脚本
```

---

## 增删改查（CRUD）

**查**通过 SQL、REST、界面三种方式提供；**改 / 增 / 删**通过 `curate.change` 校订层完成。
不直接写 `core.*`，因为事实层可被重跑重建（实测直接 `UPDATE` 会在下次 `ingest` 时被覆盖）。

| 能力 | 方式 | 持久 | 审计 |
|---|---|---|---|
| 查 | SQL / `/api/*` / 界面 | — | — |
| 改 | `POST /api/curate/changes` op=update | ✅ 入库后自动重放 | ✅ 前后值 |
| 增 | 新论文走 ETL；新样品走 op=create | ✅ | ✅ |
| 删 | op=delete（物理删，重跑后再删） | ✅ | ✅ 可撤销 |
| 撤销 | `POST /api/curate/changes/{id}/revert` | — | ✅ |

界面在样品页底部有「人工校订」卡片；命令行 `python -m steeldig_db curate list | apply | revert`。
细节与边界见 [`07_docs/07_CRUD.md`](07_docs/07_CRUD.md)。

---

## 浏览界面（仿 Materials Project）

服务端渲染，无构建步骤、无外部 CDN 依赖（ECharts 已 vendor 到本地），离线可用。
启动同一个服务即可访问：

```
http://127.0.0.1:8011/         总览：KPI + 强度-塑性散点 + 合金族构成 + 强塑积排行
http://127.0.0.1:8011/browse   样品库：合金族/元素/强度/延伸率/年份 多维筛选
http://127.0.0.1:8011/composition 成分检索：元素周期表选元素 + 区间，精确优先、无匹配则给最接近
http://127.0.0.1:8011/papers   文献列表 → 文献详情（图表缩略图直接取自资产湖）
http://127.0.0.1:8011/search   检索：全文 + 模糊 + 语义三路召回
http://127.0.0.1:8011/analytics 趋势分析：成分-性能关系、年份分布、属性覆盖率
http://127.0.0.1:8011/quality   数据质量：门禁状态、block_id 对齐、运行版本
http://127.0.0.1:8011/docs     REST API（统一挂在 /api 前缀下）
```

| 总览 | 样品详情 |
|---|---|
| ![总览](07_docs/screenshots/01-home.jpg) | ![样品详情](07_docs/screenshots/03-sample.jpg) |

| 样品库 | 文献详情 |
|---|---|
| ![样品库](07_docs/screenshots/02-browse.jpg) | ![文献详情](07_docs/screenshots/04-paper.jpg) |

| 成分检索（精确） | 成分检索（无匹配 → 模糊） |
|---|---|
| ![成分检索](07_docs/screenshots/09-composition-exact.jpg) | ![模糊匹配](07_docs/screenshots/10-composition-fuzzy.jpg) |

| 检索 | 趋势分析 |
|---|---|
| ![检索](07_docs/screenshots/05-search.jpg) | ![趋势分析](07_docs/screenshots/06-analytics.jpg) |

---

## 快速开始

```bash
cd 06_db
cp .env.example .env
docker compose up -d db                 # PostgreSQL 16 + pgvector，端口 5435
python3 -m venv .venv && .venv/bin/pip install -e etl -e api
.venv/bin/python -m steeldig_db migrate # 建 schema（14 个迁移）
.venv/bin/python -m steeldig_db ingest --all   # 全量入库，约 30 秒
.venv/bin/python -m steeldig_db qa      # 质量门禁
.venv/bin/python -m steeldig_db report  # 覆盖率报告
.venv/bin/uvicorn steeldig_api.main:app --port 8011   # 浏览界面 + API
```

打开 <http://127.0.0.1:8011/> 即是浏览界面，`/docs` 是 API 文档。

也可以先看演示视频：[`07_docs/video/v2/SteelDig_演示预览_v2.mp4`](07_docs/video/v2/SteelDig_演示预览_v2.mp4)
（2 分 32 秒，含中文旁白与字幕；成分筛选 → 性能查看 → 原文溯源 → 最近候选 → 检索 → 校订与质量状态）。
或 `make bootstrap` 一把梭。详细步骤见 [`07_docs/03_RUNBOOK.md`](07_docs/03_RUNBOOK.md)。

---

## 文档导航

| 文档 | 内容 |
|---|---|
| [`SteelDig_演示视频_分镜脚本.docx`](SteelDig_演示视频_分镜脚本.docx) | **演示视频脚本与分镜**（9 页，横向）：逐镜脚本、配音稿、录屏命令、验收标准 |
| [`07_docs/video/v2/SteelDig_演示预览_v2.mp4`](07_docs/video/v2/SteelDig_演示预览_v2.mp4) | **演示视频 v2（2分32秒）**：真实浏览器操作，含中文旁白与字幕；[审看入口](07_docs/video/v2/index.html) |
| [`SteelDig_SFT与数据库_优化版_1025.pptx`](SteelDig_SFT与数据库_优化版_1025.pptx) | **最终优化版（41 页）**：SFT 与数据库汇报，可编辑 PPT |
| [`SteelDig_SFT与数据库_优化版_1025.pdf`](SteelDig_SFT与数据库_优化版_1025.pdf) | 最终优化版 PDF |
| [`SteelDig_SFT与数据库_独立讲稿_1025.docx`](SteelDig_SFT与数据库_独立讲稿_1025.docx) | **配套独立讲稿**：[PDF](SteelDig_SFT与数据库_独立讲稿_1025.pdf) / [Markdown](SteelDig_SFT与数据库_独立讲稿_1025.md) |
| [`07_docs/00_ARCHITECTURE.md`](07_docs/00_ARCHITECTURE.md) | **总体架构**：四层逐层对照、五个问题与五组设施、四条设计原则的落地、ADR 决策记录、成本估算 |
| [`07_docs/00_ARCHITECTURE_PLAIN.md`](07_docs/00_ARCHITECTURE_PLAIN.md) | **架构说明书（白话版）**：零基础可读——五个问题、五组设施、列与 JSONB、代价与边界、名词小词典 |
| [`07_docs/01_SCHEMA.md`](07_docs/01_SCHEMA.md) | ER 图（由系统目录自动生成） |
| [`07_docs/02_DATA_DICTIONARY.md`](07_docs/02_DATA_DICTIONARY.md) | 全部 48 个表/视图的字段字典（自动生成） |
| [`07_docs/03_RUNBOOK.md`](07_docs/03_RUNBOOK.md) | 搭建、日常操作、故障排查、备份恢复、权限 |
| [`07_docs/04_QUERY_COOKBOOK.md`](07_docs/04_QUERY_COOKBOOK.md) | 30+ 条实战查询（数值筛选、成分分面、溯源联查、检索、导出） |
| [`07_docs/05_MATERIALS_PROJECT.md`](07_docs/05_MATERIALS_PROJECT.md) | 与 Materials Project 的逐项对照与取舍 |
| [`07_docs/06_QUALITY.md`](07_docs/06_QUALITY.md) | 三级质量模型、当前问题、已知缺陷 |
| [`07_docs/08_TESTDRIVE.md`](07_docs/08_TESTDRIVE.md) | **本地试用指南**：从确认服务到跑通读/写/撤销的完整命令清单 |
| [`07_docs/07_CRUD.md`](07_docs/07_CRUD.md) | **增删改查**：三层写入模型、白名单、API/UI/CLI 用法、边界 |
| [`04_reports/qa_report.md`](04_reports/qa_report.md) | 最新一次的自动质检报告 |

---

## 数据规模

| 指标 | 数值 |
|---|---|
| 论文 | 68 |
| 合金 / 样品 | 250 / 638 |
| 属性量（其中可数值化） | 1,508（1,304，86%） |
| 相记录 / 工艺步骤 | 1,493 / 2,610 |
| 图·表 / 图观察项 | 1,041 / 12,405 |
| 公式 | 396 |
| 证据块 | 10,316 |
| 溯源记录 | 68,944 |

File: 02_extraction/10.1002_srin.202200191/output/wiki/sample_fe-22mn-0.4c-1.5al-1.5si__mim-sintering-1200-1360c.wiki.json
{
  "identity": {
    "paper_id": "10.1002_srin.202200191",
    "doi": "10.1002/srin.202200191",
    "sample_id": "sample_fe-22mn-0.4c-1.5al-1.5si__mim-sintering-1200-1360c",
    "alloy_id": "alloy_fe-22mn-0.4c-1.5al-1.5si",
    "process_id": "proc_mim-sintering-1200-1360c",
    "sample_label": null,
    "aliases": [
      "MIM processed Fe–22Mn–0.4C–1.5Al–1.5Si steel"
    ]
  },
  "summary": "该研究对象为经金属注射成形（MIM）制备的 Fe–22Mn–0.4C–1.5Al–1.5Si（wt%）低密度钢试样：钢粉与高密度聚乙烯（HDPE）及石蜡混合制成喂料，经溶剂脱脂后在 1200–1360 °C 烧结，获得全奥氏体基体并均匀分布氧化锰颗粒的组织。该综述引用此样本来论证 MIM 工艺可改善 Fe–Mn–C–Al 低密度钢的耐磨性能，并可用于制备超硬颗粒增强复合材料。",
  "composition": "名义成分为 Fe–22Mn–0.4C–1.5Al–1.5Si（wt%），基体为 Fe。约 22 wt% 的 Mn 作为奥氏体稳定化元素，使该低 Al（1.5 wt%）、低 C（0.4 wt%）合金在烧结态仍保持全奥氏体组织；Al 在 Fe–Mn–C–Al 低密度钢体系中起降低密度作用，C 作为间隙固溶元素参与奥氏体稳定与固溶强化，Si 为添加元素，综述中提及 Si 等合金元素可影响相组成。该合金属于 Fe–Mn–C–Al 低密度钢体系，文中提出通过 MIM 路线改善其耐磨性能。",
  "processing": "工艺路线为金属注射成形（MIM）：首先将 Fe–22Mn–0.4C–1.5Al–1.5Si 钢粉与高密度聚乙烯（HDPE）和石蜡（PW）混合制备喂料；随后通过溶剂浸泡进行脱脂；最后在 1200–1360 °C 进行烧结，以获得全奥氏体结构并分布氧化锰颗粒。图 9 展示的是同一 MIM 钢在 1360 °C 分别烧结 1 h 和 3 h 的组织。该路线属于粉末注射成形/烧结谱系，区别于传统铸轧+退火/时效的低密度钢制备路线。",
  "microstructure": "烧结态组织为全奥氏体基体，由等轴多边形晶粒构成，并分布氧化锰第二相颗粒。1360 °C 烧结 1 h 时，奥氏体基体为等轴多边形晶粒，晶粒内部有细小平行条纹；氧化锰呈暗色圆形颗粒，位于晶界上、沿晶界分布并形成小团簇。1360 °C 烧结 3 h 后，奥氏体晶粒更粗大，晶内条纹更清晰、更显著；氧化锰颗粒沿晶界形成更厚、更连续的网络。总体演化结论是：延长 1360 °C 烧结时间使奥氏体基体粗化，同时使氧化锰第二相沿晶界发生再分布并增厚。",
  "properties": "该综述未报道该 MIM 试样的定量力学性能（如强度、硬度、延伸率、磨损率）数值。已进行的表征为背散射/灰度扫描电子显微镜（SEM）观察，分别对 1360 °C 烧结 1 h 和 3 h 的试样进行组织观测，确认其全奥氏体基体与晶界氧化锰颗粒的形貌。其在论文中的定位是作为 MIM 工艺可改善 Fe–Mn–C–Al 低密度钢耐磨性能的工艺示范。",
  "mechanisms": [
    "工艺→组织：钢粉与 HDPE、石蜡混合的 MIM 喂料经溶剂脱脂和 1200–1360 °C 烧结后，粉末颗粒发生冶金结合，形成全奥氏体等轴晶基体，并在晶界及晶内团簇处分布暗色圆形氧化锰第二相。",
    "工艺→组织：在 1360 °C 将烧结时间由 1 h 延长至 3 h，为晶界迁移和晶粒长大提供更长时间，奥氏体晶粒明显粗化；同时氧化锰颗粒由断续团簇演变为沿晶界更厚、更连续的网络，表明第二相随烧结时间发生粗化与再分布。",
    "成分→组织：约 22 wt% 的 Mn 作为奥氏体稳定化元素，使该低 Al（1.5 wt%）、低 C（0.4 wt%）钢在烧结态保持全奥氏体组织，抑制铁素体或马氏体等低温相的形成。",
    "工艺→性能：MIM 的粉末预混合特性允许将超硬 SiC、氧化铝和氮化物颗粒与钢粉共同混合，通过烧结制备颗粒增强复合材料，从而进一步改善 Fe–Mn–C–Al 低密度钢的耐磨性能。"
  ],
  "conclusions": "该 MIM 处理的 Fe–22Mn–0.4C–1.5Al–1.5Si 钢在 1200–1360 °C 烧结后获得全奥氏体基体与均匀分布氧化锰颗粒的组织；烧结条件（如图 9 所示的 1360 °C、1 h 与 3 h）控制奥氏体晶粒尺寸及氧化锰沿晶界的分布。综述据此提出 MIM 工艺可进一步改善 Fe–Mn–C–Al 低密度钢的耐磨性能，并可延伸用于与超硬 SiC、氧化铝、氮化物颗粒共混制备耐磨复合材料。相比传统铸轧+热处理路线，该粉末注射成形路线为低密度钢耐磨部件的制造提供了一种工艺选择。",
  "unmapped": [
    "该综述未给出该 MIM 试样的定量力学性能或磨损率数据；文中关于 MIM 改善耐磨性能及制备复合材料的论述，是基于所引用文献 [91] 的综述性方向展望。"
  ]
}

File: 02_extraction/10.1002_srin.202200191/output/wiki/sample_fe-mn-c-al-fully-austenite__annealing.wiki.json
{
  "identity": {
    "paper_id": "10.1002_srin.202200191",
    "doi": "10.1002/srin.202200191",
    "sample_id": "sample_fe-mn-c-al-fully-austenite__annealing",
    "alloy_id": "alloy_fe-mn-c-al-fully-austenite",
    "process_id": "proc_annealing",
    "sample_label": "annealed fully austenite low-density steel",
    "aliases": [
      "fully austenite low-density steel"
    ]
  },
  "summary": "本样本为 Fe–Mn–C–Al 低密度钢体系中“完全奥氏体”一类的退火态代表试样：通过退火获得单相奥氏体（γ，面心立方）组织，晶粒完全回复并含大量退火孪晶。它在综述中作为全奥氏体组织的参照样本，用于与奥氏体基双相钢对照，说明合金化与热处理对相组成和显微组织的控制作用。",
  "composition": "该样本属于完全奥氏体 Fe–Mn–C–Al 低密度钢的成分区间：Mn 12–30 wt%、Al 5–12 wt%、C 0.6–1.2 wt%，余量为 Fe。基体为 fcc 奥氏体；高 Mn 与高 C 作为奥氏体稳定化元素，用于在室温下稳定奥氏体并抑制铁素体形成，从而容许高达 5–12 wt%（甚至 >10 wt%）的 Al 添加。Al 是低密度设计的核心合金元素，其原子密度低（2.7 g/cm³），显著降低钢的密度。文中给出的经验式 ρ_Fe-Mn-C-Al = 8.15 − 0.101(wt%Al) − 0.41(wt%C) − 0.0085(wt%Mn) 表明单位质量 C 的降密度效应最大、Al 次之、Mn 最小，但 Al 被认为在降密度与强度提升之间最具综合优势。",
  "processing": "该样本的工艺路线在综述中仅概括为退火（annealing），未给出具体温度、时间、气氛与冷却介质。退火使 Fe–Mn–C–Al 钢获得完全奥氏体（单相奥氏体）组织，晶粒完全回复并形成大量退火孪晶。在 Fe–Mn–C–Al 低密度钢的工艺谱系中，退火是控制相组成的关键环节之一，与随后可能采用的时效/缓慢冷却路线相区别：退火态保持单相奥氏体，而后续时效或慢冷则可能诱发 γ 相分解与 κ、Fe(Mn)C 析出。",
  "microstructure": "组织为完全奥氏体（单相奥氏体）结构，奥氏体为面心立方（fcc）晶体结构；晶粒呈等轴多边形形貌，晶内含有大量平直、相互平行的退火孪晶，晶粒已完全回复。光学显微镜（OM）观察（50 µm 标尺）证实奥氏体晶粒等轴多边形、退火孪晶丰富。文中未报道该样本的晶粒尺寸、织构、体积分数或析出物等定量信息。",
  "properties": "结构化数据中未提取到针对本退火态样本的独立力学/物理性能数值，综述将其作为组织参照样本使用。表征方面采用光学显微镜（OM）观察退火态组织，关键发现为完全回复的等轴多边形奥氏体晶粒与丰富的退火孪晶。文中对 Fe–Mn–C–Al 低密度钢这一材料类别的概述性性能（屈服强度最高 950 MPa、抗拉强度最高 1.1 GPa、塑性不低于 40%；随 2–12 wt% Al 添加密度介于 6.2–7.0 g/cm³）属于类别层面报道，不特指本退火样本，相关数值见 unmapped。",
  "mechanisms": [
    "退火使 Fe–Mn–C–Al 钢发生完全回复/再结晶，形成等轴多边形奥氏体晶粒，并在 fcc 奥氏体晶内产生大量平直、相互平行的退火孪晶——这是 fcc 奥氏体在退火再结晶过程中形成的典型组织特征（Figure 1a,c）。",
    "高 Mn（12–30 wt%）与高 C（0.6–1.2 wt%）合金化起奥氏体稳定化作用，抑制铁素体形成，使钢在室温下保持单相奥氏体，并容许 Al 添加至 5–12 wt%（甚至 >10 wt%）。",
    "Al 是低密度设计的核心：Al 原子密度低（2.7 g/cm³）且作为置换固溶元素，添加后既显著降低钢的密度，又带来固溶强化；经验式 ρ = 8.15 − 0.101(wt%Al) − 0.41(wt%C) − 0.0085(wt%Mn) 显示 C 的单位质量降密度效应最大、Al 次之、Mn 最小，而 Al 被认为在降密度与强度提升之间最具综合优势。",
    "C 作为间隙原子对奥氏体晶格常数膨胀的贡献大于置换型的 Al、Mn（α = 0.35721 + 0.0002771(wt%…)），晶格常数变化引发固溶强化，因此各溶质对屈服强度的贡献斜率排序为 C（σγ = 180.7C_wt% + 250.7）> Al（σγ = 10.5Al_wt% + 351.5）> Mn（σγ = 0.58Mn_wt% + 328.0）。",
    "若该全奥氏体钢随后在 400–650 °C 时效 0.5–100 h 或经历足够缓慢的冷却，单相 γ 将按 γ → γ′+γ″ → γ′+L12(SRO) → γ+κ 逐步分解并在晶内/晶界析出 κ 与 Fe(Mn)C；因此退火态是避免此类分解、保持纯单相奥氏体的参照状态。"
  ],
  "conclusions": "该退火态全奥氏体低密度钢是 Fe–Mn–C–Al 体系中“完全奥氏体”一类的组织代表：退火后得到完全回复的等轴多边形奥氏体晶粒，晶内充满平直退火孪晶，与“奥氏体基双相钢”中沿轧向拉长的铁素体形成鲜明对比。其意义在于证明通过高 Mn、C 稳定奥氏体并结合 Al 降密度，可获得兼具低密度与高强度、高塑性的结构材料，为汽车、航空与矿山领域的轻量化应用提供组织参照。",
  "unmapped": [
    "类别层面的力学性能（不特指本退火样本）：Fe–Mn–C–Al 低密度钢屈服强度最高可达 950 MPa、抗拉强度最高 1.1 GPa，塑性不低于 40%。",
    "类别层面的密度范围：随 Al 添加量从 2 wt% 增至 12 wt%，Fe–Mn–C–Al 低密度钢密度介于 6.2–7.0 g/cm³。",
    "析出物与 Al 含量的关系（属于时效/慢冷路线，非本退火态）：低 Al 钢（<7 wt%）常见 Fe(Mn)C 碳化物析出，高 Al 钢（≥7 wt%）发生 κ 相析出；充分时效或慢冷时 κ 与 Fe(Mn)C 在奥氏体晶内及晶界形成。"
  ]
}
